Repository: msksatish/Data_Science_Projects

# Data_Science_Projects

## Cancer Diagnostic Classification Model
360DigiTMG | April 2023 - May 2023

- Conducted data exploration and cleansing to improve dataset quality and analysis precision.<br>
- Developed a Cancer Detection Model using K-Nearest Neighbors (KNN) Classifier with 96% accuracy.<br>
- Technology Stack: Python, SQL, Pandas, Numpy, Matplotlib, Scikit-learn, Flask, Streamlit.

## Forecasting Model for Sales and Production in TMT Steel
360DigiTMG | July 2023 - August 2023

- Performed data analysis and cleansing to enhance data quality for improved forecasting precision.<br>

File: CementProject/Dataset.csv (part 3 of 8)
S.No,DateTime,Residue,Blaine,cem_type,C3A,C4AF,G-SO3,G-Moisture,FA-Blaine,Gypsum Weigh Feeder_TPH,Fly Ash SFF_TPH,Drive Power_MILL_KW,Separator_speed_RPM,Position_Master Roller1_mm,Counter Pressure_HLSM_mm,Hydraulic_pressure,Fan Power_Kw
62222,15-11-2022 02:37,21.7,350,Premium,7.4,12.95,42.01,1.7,305,3.82,64.04,3164.23,885,81.53,24.4,76.94,1222.95
62267,15-11-2022 03:22,20.2,365,Premium,7.4,12.95,42.01,1.7,305,3.86,65.58,3075.89,886,57.3,23.04,77.71,1220.28
62330,15-11-2022 04:25,19.8,357,Premium,7.4,12.95,42.01,1.7,305,3.62,60.21,3161.93,886,71.05,22.73,78.74,1234.11
62389,15-11-2022 05:24,21.2,346,Premium,7.4,12.95,42.01,1.7,305,3.87,65.63,3248.01,886,64.11,22.79,79.58,1218.3
62465,15-11-2022 06:40,21.2,347,Premium,7.4,12.95,42.01,1.7,305,3.68,62.06,3140.2,875,75.73,23.04,79.32,1247.36
62519,15-11-2022 07:34,19.4,344,Premium,7.4,12.95,42.01,1.7,305,3.69,63.35,3124.96,875,71.88,22.96,81.56,1249.94
62579,15-11-2022 08:34,20.3,334,Premium,7.4,12.95,42.01,1.7,305,3.82,62.23,3182.5,885,72.89,23.97,80.12,1224.27
62640,15-11-2022 09:35,20.1,350,Premium,7.4,12.95,42.01,1.7,305,3.65,62.87,3202.96,886,75.98,22.36,81.22,1254.79
62703,15-11-2022 10:38,22.5,342,Premium,7.4,12.95,42.01,1.7,305,3.84,61.45,3204.97,875,78.28,24.03,78.44,1249.32
62757,15-11-2022 11:32,22.9,353,Premium,7.4,12.95,42.01,1.7,305,3.82,62.44,3085.86,886,75.25,22.66,81.26,1242.68
62819,15-11-2022 12:34,21.8,344,Premium,7.4,12.95,42.01,1.7,305,3.82,61.25,3021.76,881,81.96,23.29,80.15,1239.5
62879,15-11-2022 13:34,20.9,336,Premium,7.4,12.95,42.01,1.7,305,3.52,56.77,2705.58,876,83.97,24.17,60.65,1238.84
62935,15-11-2022 14:30,21.8,330,Premium,7.4,12.95,42.01,1.7,305,3.5,54.73,3174.9,866,77.78,25.21,72.37,1239.48
62997,15-11-2022 15:32,20.4,339,Premium,7.4,12.95,42.01,1.7,305,3.48,57.67,2917.19,886,83.14,21.33,83.64,1246.75
63063,15-11-2022 16:38,20.9,337,Premium,7.4,12.95,42.01,1.7,305,3.65,58.88,3237.87,865,64.03,23.45,80.17,1232.34
63552,16-11-2022 00:47,22.1,350,Non Premium,6.74,13.19,42.01,1.7,310,4.05,64.08,3274.12,835,91.53,25.09,76.88,1246.22
63598,16-11-2022 01:33,23.8,332,Non Premium,6.74,13.19,42.01,1.7,310,4.05,64.58,3330.93,835,102.67,24.09,76.6,1242.95
63654,16-11-2022 02:29,22.7,336,Non Premium,6.74,13.19,42.01,1.7,310,3.93,64.25,3232.65,835,76.93,21.62,82.46,1249.55
63713,16-11-2022 03:28,24,325,Non Premium,6.74,13.19,42.01,1.7,310,3.83,61.4,3174.15,835,68.83,22.02,83.23,1250.09
63772,16-11-2022 04:27,23.4,329,Non Premium,6.74,13.19,42.01,1.7,310,3.68,63.29,3207.43,865,74.78,22.07,83.94,1245.56
63837,16-11-2022 05:32,25.3,319,Non Premium,6.74,13.19,42.01,1.7,310,3.81,62.55,3218.27,866,63.88,22.48,83.89,1240.54
63894,16-11-2022 06:29,24.1,317,Non Premium,6.74,13.19,42.01,1.7,310,3.6,57.93,3182.94,857,79.95,21.5,81.42,1248.14
63947,16-11-2022 07:22,22,326,Non Premium,6.74,13.19,42.01,1.7,310,3.45,55.86,3181.05,887,66.45,23.78,77.1,1247.61
64018,16-11-2022 08:33,20.8,344,Non Premium,6.74,13.19,42.01,1.7,310,3.67,60.26,3175.26,886,66.1,24.83,76.69,1233.1
64084,16-11-2022 09:39,22.5,340,Non Premium,6.74,13.19,42.01,1.7,310,3.56,58.72,3226.11,886,69.83,23.09,78.64,1242.32
64148,16-11-2022 10:43,21.1,341,Non Premium,6.74,13.19,42.01,1.7,310,3.69,63.35,3203.4,875,73.64,24.59,74.08,1229.83
64199,16-11-2022 11:34,22.1,338,Non Premium,6.74,13.19,42.01,1.7,310,3.62,59.57,3017.74,875,89.15,24.63,76.24,1239.76
64260,16-11-2022 12:35,21.9,341,Non Premium,6.74,13.19,42.01,1.7,310,3.65,60.39,2966.89,876,82.56,22.13,77.87,1234.07
64319,16-11-2022 13:34,22.8,349,Non Premium,6.74,13.19,42.01,1.7,310,3.74,62.19,3165.79,875,80.43,23.18,77.97,1212.91
64375,16-11-2022 14:30,20.6,359,Non Premium,6.74,13.19,42.01,1.7,310,3.79,63.91,2942.24,875,94.3,22.97,79.09,1223.3
64435,16-11-2022 15:30,20.1,356,Non Premium,6.74,13.19,42.01,1.7,310,3.8,66.93,3172.55,875,76.16,22.24,81.22,1229.8
64499,16-11-2022 16:34,20,340,Non Premium,6.74,13.19,42.01,1.7,310,3.79,63.79,2968.02,865,79.1,20.86,83,1248.61
64561,16-11-2022 17:36,19.8,341,Non Premium,6.74,13.19,42.01,1.7,310,3.85,65.4,2993.3,856,89.58,22.51,81.45,1227.72
64617,16-11-2022 18:32,20.7,340,Non Premium,6.74,13.19,42.01,1.7,310,3.85,61.66,2620.09,856,82.4,26.51,75.23,1232.89
64679,16-11-2022 19:34,22.6,348,Non Premium,6.74,13.19,42.01,1.7,310,3.94,62.43,3247.92,856,101.12,24.55,78.98,1233.44
64741,16-11-2022 20:36,23.1,338,Non Premium,6.74,13.19,42.01,1.7,310,3.7,58.9,3225,837,63.37,23.49,79.59,1231.43
64796,16-11-2022 21:31,21.4,326,Non Premium,6.74,13.19,42.01,1.7,310,3.58,61.11,3101.82,856,63.18,23.47,80.52,1242.24
64858,16-11-2022 22:33,22.4,328,Non Premium,6.74,13.19,42.01,1.7,310,3.81,60.72,3319.41,846,76.25,22.48,81.87,1237.9
64933,16-11-2022 23:48,23.1,340,Non Premium,6.74,13.19,42.01,1.7,310,3.85,63.59,3253.69,846,75.69,22.83,80.83,1240.8
64982,17-11-2022 00:37,22.4,335,Non Premium,6.73,13.25,42.01,1.7,307,3.88,63.2,3125.46,865,76.2,24.7,79.2,1250.79
65043,17-11-2022 01:38,20.8,338,Non Premium,6.73,13.25,42.01,1.7,307,4.02,65.47,3318.19,865,84.9,23.89,79.49,1246.72
65106,17-11-2022 02:41,21.4,337,Non Premium,6.73,13.25,42.01,1.7,307,4.08,63.56,3219.11,846,65.35,23.78,79.68,1245.37
65160,17-11-2022 03:35,22.5,334,Non Premium,6.73,13.25,42.01,1.7,307,3.97,64.68,3164.65,846,61.98,21.87,82.19,1252.28
67029,18-11-2022 10:44,24.4,329,Non Premium,7.2,13.07,42.01,1.7,311,3.47,55.93,2984.86,834,63.9,25.58,64.78,1376.32
67143,18-11-2022 12:38,21.8,323,Non Premium,7.2,13.07,42.01,1.7,311,3.63,58.59,3189.52,886,62.33,23.23,77.7,1273.92
67198,18-11-2022 13:33,20.7,327,Non Premium,7.2,13.07,42.01,1.7,311,3.67,61.04,3138.15,886,59,23.7,77.88,1242.27
67258,18-11-2022 14:33,21.7,329,Non Premium,7.2,13.07,42.01,1.7,311,3.73,61.81,3161.08,865,59.45,23.75,76.97,1229.74
67311,18-11-2022 15:26,23.2,332,Non Premium,7.2,13.07,42.01,1.7,311,3.76,62.01,3125.76,856,60.45,22.32,81.97,1251.44
67372,18-11-2022 16:27,21.2,326,Non Premium,7.2,13.07,42.01,1.7,311,3.79,61.12,3229.08,875,48.46,22.03,81.04,1236.4
67859,19-11-2022 00:34,22.8,318,Non Premium,6.97,13.16,42.01,1.7,307,3.98,64.74,3067.48,856,56.49,23,79.12,1310.02
67919,19-11-2022 01:34,20,327,Non Premium,6.97,13.16,42.01,1.7,307,3.89,63.32,3178.33,856,66.08,23.94,78.09,1259.36
67971,19-11-2022 02:26,22.1,340,Non Premium,6.97,13.16,42.01,1.7,307,3.87,64,3142.29,856,65.97,23.29,78.14,1255.63
68037,19-11-2022 03:32,22.6,333,Non Premium,6.97,13.16,42.01,1.7,307,3.89,65.72,3217.35,845,70.43,23.24,79.68,1259.48
68102,19-11-2022 04:37,22.1,345,Non Premium,6.97,13.16,42.01,1.7,307,3.94,66.67,3100.63,845,76.29,22.77,80.26,1263.19
68152,19-11-2022 05:27,23.4,344,Non Premium,6.97,13.16,42.01,1.7,307,3.91,65.72,3155.27,845,71.15,22.68,80.36,1256.95
68211,19-11-2022 06:26,22.7,343,Non Premium,6.97,13.16,42.01,1.7,307,3.85,64.26,2999.89,845,81.63,21.48,82.12,1262.62
68284,19-11-2022 07:39,23.3,341,Non Premium,6.97,13.16,42.01,1.7,307,3.56,58.45,3168,865,70.57,23.05,79.46,1250.6
68333,19-11-2022 08:28,22.1,343,Non Premium,6.97,13.16,42.01,1.7,307,3.74,64.01,3190.97,866,65.79,22.63,81.13,1241.78
68398,19-11-2022 09:33,22.4,352,Non Premium,6.97,13.16,42.01,1.7,307,3.91,66.33,3137.16,875,66.12,23.28,81.14,1240.13
68459,19-11-2022 10:34,22,335,Non Premium,6.97,13.16,42.01,1.7,307,3.91,67.36,3092.78,875,65.13,21.82,83.03,1239.76
68511,19-11-2022 11:26,22.2,352,Non Premium,6.97,13.16,42.01,1.7,307,3.83,67.07,3065.26,875,51.96,23.35,81,1224.11
68571,19-11-2022 12:26,21.8,348,Non Premium,6.97,13.16,42.01,1.7,307,3.89,67.31,3184.94,875,67.01,22.3,82.54,1231.21
68631,19-11-2022 13:26,19.8,353,Non Premium,6.97,13.16,42.01,1.7,307,3.99,66.23,3022.63,875,75.85,22.6,81.55,1226.77
68710,19-11-2022 14:45,21.3,351,Non Premium,6.97,13.16,42.01,1.7,307,4.04,68.79,3158.66,865,61.19,22.04,81.69,1243.45
68767,19-11-2022 15:42,20.4,352,Non Premium,6.97,13.16,42.01,1.7,307,3.8,66.04,3141.5,866,77.86,22.86,79.47,1223.03
68831,19-11-2022 16:46,23,349,Non Premium,6.97,13.16,42.01,1.7,307,4.04,69.68,3126.87,856,58.5,22.13,81.52,1245.58
69293,20-11-2022 00:28,23.5,340,Non Premium,7.46,12.89,42.01,1.7,296,3.92,66.79,3217.84,865,64.57,23.55,79.6,1318.18
69351,20-11-2022 01:26,23.4,359,Non Premium,7.46,12.89,42.01,1.7,296,3.84,66.62,3360.53,856,68.42,26,77.55,1284.45
69419,20-11-2022 02:34,23.3,347,Non Premium,7.46,12.89,42.01,1.7,296,3.74,64.81,3126.47,856,64.26,23.09,81.97,1286.53
69483,20-11-2022 03:38,22.8,339,Non Premium,7.46,12.89,42.01,1.7,296,3.92,67.11,3128.43,865,63.99,21.56,83.08,1268.47
69546,20-11-2022 04:41,21.9,361,Non Premium,7.46,12.89,42.01,1.7,296,3.74,65.56,3429.01,845,72.81,21.18,83.87,1281.56
69596,20-11-2022 05:31,22,357,Non Premium,7.46,12.89,42.01,1.7,296,3.6,62.63,2913.76,835,81.65,24.42,76.71,1313.94
69654,20-11-2022 06:29,23.5,359,Non Premium,7.46,12.89,42.01,1.7,296,3.47,60.14,3240.2,845,76.72,23.91,73.27,1298.74
69713,20-11-2022 07:28,20.9,339,Premium,7.46,12.89,42.01,1.7,296,3.38,56.96,3188.33,887,61.52,24.08,80.49,1286.87
69777,20-11-2022 08:32,20.7,346,Premium,7.46,12.89,42.01,1.7,296,3.68,64.04,3078.09,886,63.18,22.52,79.32,1266.3
69833,20-11-2022 09:28,20.8,357,Premium,7.46,12.89,42.01,1.7,296,3.85,65.3,3159.61,886,62.5,22.94,81.39,1236.91
69893,20-11-2022 10:28,22.9,345,Premium,7.46,12.89,42.01,1.7,296,3.84,62.01,3021.66,887,62.37,22.55,81.45,1245.38
69952,20-11-2022 11:27,22.8,339,Premium,7.46,12.89,42.01,1.7,296,3.92,63.53,3139.31,886,72.89,22.58,81.73,1229.03
70009,20-11-2022 12:24,20.4,355,Premium,7.46,12.89,42.01,1.7,296,3.87,62.15,3138.89,885,65.6,23.66,81.09,1229.02
70071,20-11-2022 13:26,21.8,356,Premium,7.46,12.89,42.01,1.7,296,3.94,65.98,2975.78,886,60.94,23.05,80.12,1214.02
70144,20-11-2022 14:39,21.5,367,Premium,7.46,12.89,42.01,1.7,296,4.07,63.3,3009.93,886,63.61,22.89,80.45,1230.74
70199,20-11-2022 15:34,20.8,366,Premium,7.46,12.89,42.01,1.7,296,3.76,65.39,3207.17,886,63.28,22.01,80.8,1206.78
70266,20-11-2022 16:41,20.4,365,Premium,7.46,12.89,42.01,1.7,296,3.62,62.17,3057.53,886,63.53,22.82,78.28,1220.93
70316,20-11-2022 17:31,20,363,Premium,7.46,12.89,42.01,1.7,296,3.61,58.23,3112.99,886,79.68,23.59,76.9,1211.93
70373,20-11-2022 18:28,22.3,382,Premium,7.46,12.89,42.01,1.7,296,3.45,60.55,3153.64,887,69.99,25.33,74.39,1239.88
70440,20-11-2022 19:35,19.1,372,Premium,7.46,12.89,42.01,1.7,296,3.74,60.26,3091.89,886,61.54,23.54,76.62,1239.49
70498,20-11-2022 20:33,21.2,355,Premium,7.46,12.89,42.01,1.7,296,3.54,61.37,3092.87,886,76.02,24.49,76.65,1235.03
70550,20-11-2022 21:25,21,368,Premium,7.46,12.89,42.01,1.7,296,3.63,62.38,3140.05,886,68.63,22.79,79.54,1232.71
70621,20-11-2022 22:36,22.2,363,Premium,7.46,12.89,42.01,1.7,296,3.64,63.52,3134.82,886,67.45,24.31,80.44,1242.2
70742,21-11-2022 00:37,21.3,352,Non Premium,7.21,13.03,42.01,1.7,303,3.67,61.31,3243.76,875,60.09,22.25,83.05,1256.76
70802,21-11-2022 01:37,21.6,353,Non Premium,7.21,13.03,42.01,1.7,303,3.69,65.27,3284.25,876,79.44,22.18,82.84,1251.86
70860,21-11-2022 02:35,20.1,346,Non Premium,7.21,13.03,42.01,1.7,303,3.67,67.43,3258.74,865,59.33,23.38,82.05,1228.63
70921,21-11-2022 03:36,22.3,331,Non Premium,7.21,13.03,42.01,1.7,303,3.72,66.06,3154.08,865,67.57,22.34,81.9,1242.15
70982,21-11-2022 04:37,23.1,353,Non Premium,7.21,13.03,42.01,1.7,303,3.64,66.67,3269.22,850,73.93,23.29,82.2,1245.27
71045,21-11-2022 05:40,23.9,347,Non Premium,7.21,13.03,42.01,1.7,303,3.67,63.78,3133.85,865,66.93,22.42,82.77,1256.33
71095,21-11-2022 06:30,22.8,348,Non Premium,7.21,13.03,42.01,1.7,303,3.93,64.54,3306.13,875,78.44,21.41,83.3,1261.46
71166,21-11-2022 07:41,23.7,350,Non Premium,7.21,13.03,42.01,1.7,303,3.3,55.34,3090.41,865,87.84,25.02,73.44,1338.85
71226,21-11-2022 08:41,23.1,358,Non Premium,7.21,13.03,42.01,1.7,303,3.42,59.97,2925.75,856,66.45,22.25,79.39,1311.02
71277,21-11-2022 09:32,24.6,362,Non Premium,7.21,13.03,42.01,1.7,303,3.32,55.5,3088.3,835,95.48,22.8,76.84,1321.7
71340,21-11-2022 10:35,24.7,364,Non Premium,7.21,13.03,42.01,1.7,303,3.24,56.88,3219.47,875,99.59,23.51,74.18,1327
71397,21-11-2022 11:32,24.5,374,Non Premium,7.21,13.03,42.01,1.7,303,3.27,54.7,2833.49,857,98.61,25.64,66.87,1313.56
71457,21-11-2022 12:32,25,392,Non Premium,7.21,13.03,42.01,1.7,303,3.13,55.3,2953.12,856,126.96,24.39,64.77,1307.23
71514,21-11-2022 13:29,22.2,380,Non Premium,7.21,13.03,42.01,1.7,303,3.19,58.6,3157.56,866,93.83,25.49,66.75,1280.84
71590,21-11-2022 14:45,23.7,376,Non Premium,7.21,13.03,42.01,1.7,303,3.14,53.87,3064.7,875,80.41,22.83,80.44,1272.3
71630,21-11-2022 15:25,23.9,392,Non Premium,7.21,13.03,42.01,1.7,303,3.46,59.78,3308.73,886,69.56,21.94,83.07,1246.63
71692,21-11-2022 16:27,21,385,Non Premium,7.21,13.03,42.01,1.7,303,3.6,57.98,3163.35,875,71.34,22.22,82.05,1246.32
71745,21-11-2022 17:20,24,393,Non Premium,7.21,13.03,42.01,1.7,303,3.44,60.63,3163,856,78.44,21.37,80.6,1252.13
71815,21-11-2022 18:30,21.5,385,Non Premium,7.21,13.03,42.01,1.7,303,3.25,55.96,3110.6,887,99.27,23.91,75.89,1248.01
71870,21-11-2022 19:25,23.1,354,Non Premium,7.21,13.03,42.01,1.7,303,3.32,57.98,3150.41,886,73.35,24.79,76.18,1248.05
71931,21-11-2022 20:26,21.8,341,Non Premium,7.21,13.03,42.01,1.7,303,3.73,63.47,3179.9,886,74.49,23.4,79.98,1249.15
71987,21-11-2022 21:22,21.5,340,Non Premium,7.21,13.03,42.01,1.7,303,3.81,63.4,3162.45,887,69.64,23.84,79.79,1246.4
72067,21-11-2022 22:42,21.3,357,Non Premium,7.21,13.03,42.01,1.7,303,3.9,67.37,3151.87,886,58.64,24.75,78.49,1227.26
72122,21-11-2022 23:37,21.8,352,Premium,7.21,13.03,42.01,1.7,303,3.52,63.78,3340.18,876,93.12,24.17,76.35,1220.72
72178,22-11-2022 00:33,22,347,Non Premium,7.61,12.77,42.01,1.7,281,3.51,61.44,3217.46,875,74.07,23.98,76,1246.52
72237,22-11-2022 01:32,23.7,338,Non Premium,7.61,12.77,42.01,1.7,281,3.56,61.16,3126.11,856,104.76,25.23,71.78,1259.14
72298,22-11-2022 02:33,22,359,Non Premium,7.61,12.77,42.01,1.7,281,3.43,59.02,3107.92,866,79.56,24.72,71.16,1262.86
72357,22-11-2022 03:32,22.8,353,Non Premium,7.61,12.77,42.01,1.7,281,3.65,60.91,3251.92,875,83.1,23.56,73.45,1248
72410,22-11-2022 04:25,21,356,Non Premium,7.61,12.77,42.01,1.7,281,3.64,63.58,3225.85,887,84.88,25.29,74.54,1242.23
72467,22-11-2022 05:22,20.8,350,Non Premium,7.61,12.77,42.01,1.7,281,3.77,64.81,2997.53,875,76.47,24.65,75.71,1246.07
72541,22-11-2022 06:36,21.1,354,Non Premium,7.61,12.77,42.01,1.7,281,3.82,65.01,3183.86,866,70.84,21.53,80.53,1272.32
72597,22-11-2022 07:32,20.5,347,Premium,7.61,12.77,42.01,1.7,281,3.7,65.76,3091.33,871,69.45,21.76,81,1259.21
72653,22-11-2022 08:28,20.7,344,Premium,7.61,12.77,42.01,1.7,281,3.72,63.65,3138.56,875,67.11,22.15,80.29,1275.99
72721,22-11-2022 09:36,21.5,349,Premium,7.61,12.77,42.01,1.7,281,3.77,63.33,3146.72,887,107.12,22.61,81.33,1273.44
72779,22-11-2022 10:34,22.2,348,Premium,7.61,12.77,42.01,1.7,281,3.71,65.1,3060.15,887,68.05,23.29,79.75,1267.66
72837,22-11-2022 11:32,21.8,337,Premium,7.61,12.77,42.01,1.7,281,3.78,64.1,3216.64,875,61.77,22.5,80.36,1272.84
72900,22-11-2022 12:35,21.5,341,Premium,7.61,12.77,42.01,1.7,281,3.9,65.29,3149,886,62.95,24.6,78.78,1262.05
72956,22-11-2022 13:31,22.3,339,Premium,7.61,12.77,42.01,1.7,281,3.67,63.42,3150.55,876,67.4,22.99,80.62,1270.16
73015,22-11-2022 14:30,21.3,360,Premium,7.61,12.77,42.01,1.7,281,3.72,64.62,3162.48,886,70.7,23.03,80.53,1258.23
73084,22-11-2022 15:39,21,341,Premium,7.61,12.77,42.01,1.7,281,3.61,63.11,3070.51,875,84.16,21.48,82.08,1279.29
73135,22-11-2022 16:30,18.8,343,Premium,7.61,12.77,42.01,1.7,281,3.8,65.65,2997.57,886,74.92,23.16,80.95,1242.09
73186,22-11-2022 17:21,18.4,345,Premium,7.61,12.77,42.01,1.7,281,3.83,65.98,3085.09,886,53.32,24.68,79.52,1250.19
73264,22-11-2022 18:39,20.7,323,Premium,7.61,12.77,42.01,1.7,281,3.74,62.74,3159.49,886,73.37,21.58,82.85,1241.74
73320,22-11-2022 19:35,20.8,330,Premium,7.61,12.77,42.01,1.7,281,3.62,61.24,3095.78,887,75.65,23.76,81.21,1246.81
73380,22-11-2022 20:35,19,336,Premium,7.61,12.77,42.01,1.7,281,3.63,61.94,3089.23,886,52.99,23.92,79.68,1247.96
73437,22-11-2022 21:32,19.2,338,Premium,7.61,12.77,42.01,1.7,281,3.77,64.22,3223.02,886,52.16,22.26,82.54,1251.77
73491,22-11-2022 22:26,20.7,337,Premium,7.61,12.77,42.01,1.7,281,3.76,62.83,3082,856,63.59,23.48,80.56,1261.92
73561,22-11-2022 23:36,21.6,343,Non Premium,7.61,12.77,42.01,1.7,281,3.88,62.09,3251.64,886,56.22,23.21,80.52,1257.31
73617,23-11-2022 00:32,23.5,330,Premium,7.24,13.01,42.01,1.7,297,3.77,63.17,3140.36,887,69.66,23.18,80.77,1258.58
73678,23-11-2022 01:33,20.6,350,Premium,7.24,13.01,42.01,1.7,297,3.77,64.21,3181.28,875,66.12,22.36,82.31,1258.55
73732,23-11-2022 02:27,21.1,342,Premium,7.24,13.01,42.01,1.7,297,3.85,63.21,3315.91,887,63.05,22.95,81.42,1249.03
73791,23-11-2022 03:26,20.8,345,Premium,7.24,13.01,42.01,1.7,297,3.55,61.77,3159.53,886,56.12,23.8,80.1,1253.48
73853,23-11-2022 04:28,20.3,342,Premium,7.24,13.01,42.01,1.7,297,3.69,61.17,3146.19,887,52.1,23.46,80.84,1263.23
73907,23-11-2022 05:22,21.5,335,Premium,7.24,13.01,42.01,1.7,297,3.58,60.63,3098.62,886,72.73,22.74,81.55,1254.26
73979,23-11-2022 06:34,22.4,368,Premium,7.24,13.01,42.01,1.7,297,3.57,57.73,3337.96,875,70.1,23.58,80,1274.35
74035,23-11-2022 07:30,23.6,366,Premium,7.24,13.01,42.01,1.7,297,3.49,56.51,3114.78,876,74.76,22.2,81.86,1288.29
74091,23-11-2022 08:26,23.2,366,Premium,7.24,13.01,42.01,1.7,297,3.29,53,2740.33,875,94.57,23.12,77.97,1319.09
74217,23-11-2022 10:32,22.4,355,Premium,7.24,13.01,42.01,1.7,297,3.23,53.66,2897.2,886,71.44,22.59,80.39,1320.51
74522,23-11-2022 15:37,20,393,Non Premium,7.24,13.01,42.01,1.7,297,3.3,57.14,3104.98,875,98.55,26.94,67.78,1265.61
74580,23-11-2022 16:35,22.7,378,Non Premium,7.24,13.01,42.01,1.7,297,3.59,62.56,3100.68,856,68.36,23.46,78.41,1241.86
74636,23-11-2022 17:31,21.5,370,Non Premium,7.24,13.01,42.01,1.7,297,3.57,61.25,3114.85,856,73.95,23.37,76.63,1238.93
74694,23-11-2022 18:29,23.5,360,Non Premium,7.24,13.01,42.01,1.7,297,3.44,60.31,3144.07,845,75.89,23.99,77.19,1253.44
74760,23-11-2022 19:35,25.1,363,Non Premium,7.24,13.01,42.01,1.7,297,3.71,62.73,3085.55,816,97.7,21.86,77.31,1261.87
74817,23-11-2022 20:32,24.3,358,Non Premium,7.24,13.01,42.01,1.7,297,3.63,63.99,3062.88,835,67.11,22.22,78.91,1241.41
74871,23-11-2022 21:26,23.5,347,Non Premium,7.24,13.01,42.01,1.7,297,3.72,63.77,3128.54,865,59.99,23.23,75.19,1245.16
74936,23-11-2022 22:31,23.2,339,Non Premium,7.24,13.01,42.01,1.7,297,3.75,63.68,3124.08,881,55.5,24,77.46,1242.31
74993,23-11-2022 23:28,20.8,333,Premium,7.24,13.01,42.01,1.7,297,3.6,60.4,3256.26,856,62.06,23.05,76.61,1220.33
75057,24-11-2022 00:32,24.4,348,Non Premium,7.37,12.92,42.01,1.7,291,3.83,65.24,3186.91,856,56.28,24.94,78.35,1253.76
75117,24-11-2022 01:32,22,347,Non Premium,7.37,12.92,42.01,1.7,291,3.8,64.32,3148.73,844,50.94,24.92,78.41,1270.11
75184,24-11-2022 02:39,22.6,342,Non Premium,7.37,12.92,42.01,1.7,291,3.85,62.11,3202.72,845,62.06,26.51,75.64,1260.15
75244,24-11-2022 03:39,21.8,340,Non Premium,7.37,12.92,42.01,1.7,291,3.72,61.27,3237.34,841,60.36,25.1,78.16,1270.04
75294,24-11-2022 04:29,24.6,352,Non Premium,7.37,12.92,42.01,1.7,291,3.77,60.53,3169.41,835,62,25.84,76.6,1267.04
75352,24-11-2022 05:27,25,363,Non Premium,7.37,12.92,42.01,1.7,291,3.62,58.55,3163.86,825,66.1,24.05,78.67,1282.16
75419,24-11-2022 06:34,22,350,Non Premium,7.37,12.92,42.01,1.7,291,3.48,59.68,3175.1,856,71.42,25.25,69.45,1266.3
75466,24-11-2022 07:21,21.8,379,Non Premium,7.37,12.92,42.01,1.7,291,3.54,59.84,3154.68,856,72.31,24.21,74.05,1252.53
75548,24-11-2022 08:43,22.7,376,Non Premium,7.37,12.92,42.01,1.7,291,3.45,59.21,3198.72,845,59.2,23.42,76.04,1269.96
75604,24-11-2022 09:39,22.8,349,Non Premium,7.37,12.92,42.01,1.7,291,3.47,58.67,3110.15,831,69.29,24.63,74.45,1253.65
75661,24-11-2022 10:36,23,341,Non Premium,7.37,12.92,42.01,1.7,291,3.51,60.2,3214.13,831,62.35,23.74,75.9,1254.71
75714,24-11-2022 11:29,23.5,349,Non Premium,7.37,12.92,42.01,1.7,291,3.51,59.91,3217.6,845,71.81,25.83,71.69,1258.64
75774,24-11-2022 12:29,23,361,Non Premium,7.37,12.92,42.01,1.7,291,3.81,62.26,3196.86,841,69.97,24.14,75.35,1245.58
75825,24-11-2022 13:20,24.5,354,Non Premium,7.37,12.92,42.01,1.7,291,3.71,64.25,3220.46,831,69,23.88,75.92,1256.08
75897,24-11-2022 14:32,23.3,370,Non Premium,7.37,12.92,42.01,1.7,291,3.68,63.58,3155.89,831,70.34,23.02,76.98,1243.66
75961,24-11-2022 15:36,22,375,Non Premium,7.37,12.92,42.01,1.7,291,3.69,64.96,3070.48,856,68.23,22.86,81.39,1239.44
76021,24-11-2022 16:36,23.5,377,Non Premium,7.37,12.92,42.01,1.7,291,3.61,62.58,3282.3,845,74.57,25.08,78.42,1259.16
76077,24-11-2022 17:32,24.4,383,Non Premium,7.37,12.92,42.01,1.7,291,3.47,59.36,3208.95,856,71.15,22.85,80.08,1270.32
76141,24-11-2022 18:36,25.2,359,Non Premium,7.37,12.92,42.01,1.7,291,3.41,59.63,3084.67,856,65.48,26.36,72.84,1297.23
76205,24-11-2022 19:40,22.7,366,Non Premium,7.37,12.92,42.01,1.7,291,3.44,57.89,3227.38,876,68.13,24.05,74.78,1254.44
76263,24-11-2022 20:38,24.2,383,Non Premium,7.37,12.92,42.01,1.7,291,3.33,57.77,3114.01,856,69.29,23.71,78.21,1261.12
76319,24-11-2022 21:34,23.2,362,Non Premium,7.37,12.92,42.01,1.7,291,3.46,57.79,3173.98,866,58.98,25.16,77.79,1270.63
76383,24-11-2022 22:38,23.9,352,Non Premium,7.37,12.92,42.01,1.7,291,3.47,56.66,2934.02,866,64.21,25.8,75.98,1299.91
76433,24-11-2022 23:28,24.4,340,Non Premium,7.37,12.92,42.01,1.7,291,3.48,56.99,3033.03,865,70.63,23.35,81.75,1285.13
76503,25-11-2022 00:38,21.1,349,Non Premium,7.3,12.97,42.01,1.7,283,3.59,59.23,2972.51,875,56.22,24.25,79.91,1296.66
76553,25-11-2022 01:28,21.8,347,Non Premium,7.3,12.97,42.01,1.7,283,3.62,57.85,3133.43,865,63.51,24.74,79.11,1292.81
76623,25-11-2022 02:38,20.9,341,Non Premium,7.3,12.97,42.01,1.7,283,3.63,59.16,3078.12,865,60.05,22.95,82.13,1285.89
76653,25-11-2022 03:08,21.2,338,Non Premium,7.3,12.97,42.01,1.7,283,3.52,56.6,3314,866,61.07,23.04,82.04,1294.81
76741,25-11-2022 04:36,20.2,341,Premium,7.3,12.97,42.01,1.7,283,3.45,54.11,3140.97,866,68.03,24.73,80.61,1279.46
76801,25-11-2022 05:36,20.1,350,Premium,7.3,12.97,42.01,1.7,283,3.45,54.72,3170.28,875,72.54,23,82.76,1295.06
76865,25-11-2022 06:40,23,342,Premium,7.3,12.97,42.01,1.7,283,3.49,54.32,3262.02,875,82.56,24.46,81.41,1298.34
76925,25-11-2022 07:40,21.7,360,Premium,7.3,12.97,42.01,1.7,283,3.1,53.39,3209.7,866,81.44,22.12,77.63,1334.44
76985,25-11-2022 08:40,23.7,377,Premium,7.3,12.97,42.01,1.7,283,3.32,54.13,3113.53,876,70.9,24.72,78.54,1286.46
77045,25-11-2022 09:40,26,330,Premium,7.3,12.97,42.01,1.7,283,3.39,58.97,3110.05,876,64.3,23.35,78.95,1256.53
77105,25-11-2022 10:40,24.6,342,Premium,7.3,12.97,42.01,1.7,283,3.41,56.52,3144.19,875,85.52,23.29,80.55,1243.78
77165,25-11-2022 11:40,24.5,346,Premium,7.3,12.97,42.01,1.7,283,3.24,54.91,3092.31,875,81.13,22.28,81.13,1235.11
77279,25-11-2022 13:34,23.1,353,Premium,7.3,12.97,42.01,1.7,283,3.15,52.12,3278.82,875,92.32,22.57,72.87,1249.09
77332,25-11-2022 14:27,21.9,385,Premium,7.3,12.97,42.01,1.7,283,3.37,56.6,3189.7,887,67.49,23.14,79.63,1222
77390,25-11-2022 15:25,21,371,Premium,7.3,12.97,42.01,1.7,283,3.12,52.64,3111.21,887,71.13,25.46,75.17,1218.59
77456,25-11-2022 16:31,20.3,373,Premium,7.3,12.97,42.01,1.7,283,3.2,54.86,3157.77,887,61.05,21.78,80.82,1205.13
77515,25-11-2022 17:30,21,369,Premium,7.3,12.97,42.01,1.7,283,3.41,60.98,3192.6,886,67.38,24.32,75.39,1219.56
77572,25-11-2022 18:27,20.9,372,Premium,7.3,12.97,42.01,1.7,283,3.34,58.51,3092.25,886,71.67,25.53,75.39,1224.32
77631,25-11-2022 19:26,21.1,370,Premium,7.3,12.97,42.01,1.7,283,3.46,58.7,3177.94,887,70.22,25.45,75.84,1206.16
77692,25-11-2022 20:27,22,358,Premium,7.3,12.97,42.01,1.7,283,3.24,55.44,3110.98,886,67.26,24.34,75.24,1238.82
77751,25-11-2022 21:26,22.5,340,Premium,7.3,12.97,42.01,1.7,283,3.62,61.3,3015.53,886,64.69,22.07,80.64,1225.5
77811,25-11-2022 22:26,22.1,334,Premium,7.3,12.97,42.01,1.7,283,3.75,64.79,3126.15,886,57.11,23.26,79.65,1220.99
77879,25-11-2022 23:34,20.2,354,Non Premium,7.3,12.97,42.01,1.7,283,3.7,62.23,3114.95,886,71.42,21.57,81.81,1222.17
77933,26-11-2022 00:28,20.4,343,Premium,6.74,13.19,42.01,1.7,291,3.63,64.39,3146.53,886,70.45,23.54,80.66,1226.28
77999,26-11-2022 01:34,22.8,367,Premium,6.74,13.19,42.01,1.7,291,3.56,60.64,3265.06,876,78.4,23.34,81.78,1249.94
78057,26-11-2022 02:32,22.7,339,Premium,6.74,13.19,42.01,1.7,291,3.51,59.98,3194.1,875,78.19,25.03,80.83,1266.65
78117,26-11-2022 03:32,23.4,366,Premium,6.74,13.19,42.01,1.7,291,3.4,57.59,3035.16,887,78.83,24.88,77.85,1262.22
78171,26-11-2022 04:26,22.2,359,Premium,6.74,13.19,42.01,1.7,291,3.56,60.61,3218.6,875,62.16,21.61,84.05,1281.53
78232,26-11-2022 05:27,23.6,360,Premium,6.74,13.19,42.01,1.7,291,3.43,59.48,3193.39,866,80.64,22.4,82.29,1285.41
78294,26-11-2022 06:29,24.8,344,Non Premium,6.74,13.19,42.01,1.7,291,3.45,57.86,3102.36,845,79.58,22.29,79.73,1279.2
78352,26-11-2022 07:27,24.3,352,Non Premium,6.74,13.19,42.01,1.7,291,3.39,56.75,3043.48,875,64.94,23.61,77.26,1236.39
78410,26-11-2022 08:25,22.9,361,,6.74,13.19,42.01,1.7,291,3.3,55.39,3263.22,881,71.65,23.57,77.27,1232.17
78480,26-11-2022 09:35,25.8,343,Non Premium,6.74,13.19,42.01,1.7,291,3.38,59.21,3175.81,845,89.11,24.51,76.62,1235.8
78538,26-11-2022 10:33,22.3,358,Non Premium,6.74,13.19,42.01,1.7,291,3.51,59.81,3025.97,845,98.65,24.32,77.41,1239.11
78590,26-11-2022 11:25,21,332,Non Premium,6.74,13.19,42.01,1.7,291,3.57,62.2,3017.11,876,67.78,25.64,75.89,1217.97
78785,26-11-2022 14:40,21.5,349,Non Premium,6.74,13.19,42.01,1.7,291,3.73,62.35,2942.02,860,55.52,23.55,78.85,1232.79
78845,26-11-2022 15:40,23,317,Non Premium,6.74,13.19,42.01,1.7,291,3.45,59.22,2899.57,865,60.18,24.84,77.21,1246.51
79375,27-11-2022 00:30,21.8,320,Non Premium,6.9,13.13,42.01,1.7,304,3.52,57.83,3130.13,866,61.27,22.22,79.58,1345.39
79446,27-11-2022 01:41,21.6,325,Non Premium,6.9,13.13,42.01,1.7,304,3.24,50.48,3195.74,845,72,23.34,81.9,1280.17
79506,27-11-2022 02:41,21,333,Non Premium,6.9,13.13,42.01,1.7,304,3.45,58.35,3192.58,866,60.05,22.17,81.16,1260.45
79561,27-11-2022 03:36,21.9,328,Non Premium,6.9,13.13,42.01,1.7,304,3.61,61.47,3169.9,886,56.88,24.27,80.77,1259.68
79623,27-11-2022 04:38,21.7,329,Non Premium,6.9,13.13,42.01,1.7,304,3.85,64.99,3008.15,845,49.14,24.45,79.28,1254.72
79673,27-11-2022 05:28,24.6,313,Non Premium,6.9,13.13,42.01,1.7,304,3.69,61.3,3219.73,856,57.86,25.28,78.56,1254.97
79735,27-11-2022 06:30,21.9,331,Non Premium,6.9,13.13,42.01,1.7,304,3.49,60.66,3163.67,875,54.73,24.22,77.5,1240.91
79792,27-11-2022 07:27,21.6,323,Non Premium,6.9,13.13,42.01,1.7,304,3.25,56.09,3165.57,886,54.81,23.41,77.79,1231.04
79853,27-11-2022 08:28,23,331,Non Premium,6.9,13.13,42.01,1.7,304,3.38,55.87,3100.2,887,59.74,25.12,74.62,1245.5
79914,27-11-2022 09:29,21.9,340,Non Premium,6.9,13.13,42.01,1.7,304,3.47,58.85,3084.47,886,70.01,25.7,76.1,1242.62
79972,27-11-2022 10:27,21,334,Non Premium,6.9,13.13,42.01,1.7,304,3.24,55.07,3171.38,886,62.56,24.93,76.62,1222.49
80034,27-11-2022 11:29,21.2,335,Premium,6.9,13.13,42.01,1.7,304,3.49,56.18,3200.39,886,56.47,23.91,78.44,1216.27
80094,27-11-2022 12:29,21,333,Premium,6.9,13.13,42.01,1.7,304,3.51,55.77,3166.51,886,68.96,23.26,78.73,1213.73
80147,27-11-2022 13:22,21.4,342,Premium,6.9,13.13,42.01,1.7,304,3.47,58.03,3123.46,886,61.77,24.56,77.88,1213.64
80219,27-11-2022 14:34,23.5,323,Premium,6.9,13.13,42.01,1.7,304,3.49,57.97,3170.71,886,50.59,23.71,79.18,1215.42
80275,27-11-2022 15:30,21.9,327,Premium,6.9,13.13,42.01,1.7,304,3.52,57.2,2986.08,886,54.77,23.47,80.05,1218.31
80343,27-11-2022 16:38,21.5,317,Non Premium,6.9,13.13,42.01,1.7,304,3.93,63.19,2996.39,886,66.58,22.86,79.99,1210.18
80821,28-11-2022 00:36,23.3,327,Non Premium,6.95,13.04,42.01,1.7,291,3.79,61.03,3112.37,885,66.04,24.74,77.62,1252.37
80882,28-11-2022 01:37,21.7,328,Non Premium,6.95,13.04,42.01,1.7,291,3.79,62.35,3130.09,886,67.8,22.72,80.28,1223.37
80939,28-11-2022 02:34,21.9,341,Non Premium,6.95,13.04,42.01,1.7,291,3.88,63.19,3081.68,886,62.72,22.98,80.27,1185.12
81000,28-11-2022 03:35,21.3,329,Non Premium,6.95,13.04,42.01,1.7,291,3.93,63.03,3118.81,887,54.46,22.43,81.13,1186.33
81065,28-11-2022 04:40,21,333,Non Premium,6.95,13.04,42.01,1.7,291,3.89,65.18,3193.46,886,57.03,22.22,80.87,1183.34
81111,28-11-2022 05:26,21.8,323,Non Premium,6.95,13.04,42.01,1.7,291,3.9,63.03,3189.25,887,53.9,23.25,78.94,1203.34
81179,28-11-2022 06:34,21.4,327,Non Premium,6.95,13.04,42.01,1.7,291,3.8,64.07,3092.74,886,60.18,23.07,80.67,1217.26
81235,28-11-2022 07:30,21.9,329,Non Premium,6.95,13.04,42.01,1.7,291,3.91,63.57,3046.72,886,60.42,23.04,80.42,1220.58
81299,28-11-2022 08:34,21.8,330,Non Premium,6.95,13.04,42.01,1.7,291,3.94,62.26,3149.61,886,53.26,23.06,80.28,1222.96
81359,28-11-2022 09:34,21.3,329,Non Premium,6.95,13.04,42.01,1.7,291,3.73,60.56,3106.29,886,67.07,24.07,79.51,1228.12
81421,28-11-2022 10:36,23.4,330,Non Premium,6.95,13.04,42.01,1.7,291,3.77,61.12,3032.17,887,74.92,23.95,79.23,1223.99
81481,28-11-2022 11:36,21.8,340,Non Premium,6.95,13.04,42.01,1.7,291,3.74,60.23,3074.87,887,72.52,24.61,78.97,1217.9
81537,28-11-2022 12:32,21.7,341,Non Premium,6.95,13.04,42.01,1.7,291,3.85,61.15,3087.86,887,62.68,24.6,78.35,1213.46
81595,28-11-2022 13:30,23.7,378,Non Premium,6.95,13.04,42.01,1.7,291,3.62,59.54,3180.12,875,55.6,22.57,81.81,1254.99
81655,28-11-2022 14:30,23.6,340,Non Premium,6.95,13.04,42.01,1.7,291,3.45,55.38,2786.59,876,54.61,20.62,84.02,1267.12
81716,28-11-2022 15:31,20.4,368,Non Premium,6.95,13.04,42.01,1.7,291,3.56,56.58,3115.45,875,57.55,22.18,82.53,1250.54
81784,28-11-2022 16:39,21.9,361,Non Premium,6.95,13.04,42.01,1.7,291,3.57,57.57,3349.4,875,90.66,21.02,83.52,1252.67
81840,28-11-2022 17:35,21.5,391,Non Premium,6.95,13.04,42.01,1.7,291,3.37,53.75,3231.3,887,91.63,21.84,75.46,1239.74
81900,28-11-2022 18:35,21.9,391,Non Premium,6.95,13.04,42.01,1.7,291,3.23,55.57,3022.5,887,76.14,22.57,81.66,1247.11
81951,28-11-2022 19:26,21.5,398,Non Premium,6.95,13.04,42.01,1.7,291,3.25,56.9,3208.14,887,84.92,24.2,79.71,1250.37
82019,28-11-2022 20:34,22.1,407,Non Premium,6.95,13.04,42.01,1.7,291,3.12,52.59,3151.91,887,61.69,22.72,77.24,1283.3
82080,28-11-2022 21:35,23.2,409,Non Premium,6.95,13.04,42.01,1.7,291,3.19,55.38,3045.28,887,70.39,21.73,81.82,1232.1
82143,28-11-2022 22:38,23.7,381,Non Premium,6.95,13.04,42.01,1.7,291,3.23,54.62,3118.3,887,68.21,24.02,80.17,1269.42
82255,29-11-2022 00:30,24.8,347,Non Premium,7.26,13.01,42.01,1.7,284,3.51,61.74,3017.21,886,61.58,23.66,80.81,1243.9
82307,29-11-2022 01:22,23.7,342,Non Premium,7.26,13.01,42.01,1.7,284,3.64,63.62,3082.23,886,61.87,23.23,80.48,1199.62
82378,29-11-2022 02:33,21.6,340,Non Premium,7.26,13.01,42.01,1.7,284,3.69,60.88,3068.86,886,63.59,22.7,80.13,1192.76
82441,29-11-2022 03:36,20.4,350,Non Premium,7.26,13.01,42.01,1.7,284,3.67,63.34,3012.9,886,67.61,22.19,80.26,1187.85
82495,29-11-2022 04:30,20.1,353,Premium,7.26,13.01,42.01,1.7,284,3.61,62.13,3210.43,886,64.77,22.31,78.64,1185.59
82551,29-11-2022 05:26,20.2,341,Premium,7.26,13.01,42.01,1.7,284,3.66,60.31,3120.95,886,49.39,22.65,78.46,1187.26
82624,29-11-2022 06:39,19.3,363,Premium,7.26,13.01,42.01,1.7,284,3.52,57.97,3223.36,915,58.29,22.04,80.74,1227.62
82683,29-11-2022 07:38,18.9,367,Premium,7.26,13.01,42.01,1.7,284,3.12,51.78,3122.92,916,60.71,23.62,78.48,1233.35
82750,29-11-2022 08:45,18.4,358,Premium,7.26,13.01,42.01,1.7,284,3.15,54.24,3172.36,915,62.68,25.87,75.19,1248.97
82804,29-11-2022 09:39,18.1,378,Premium,7.26,13.01,42.01,1.7,284,3.27,55.38,3069.79,915,60.57,23.86,76.56,1243.13
82920,29-11-2022 11:35,20,378,Premium,7.26,13.01,42.01,1.7,284,3.29,55.03,3165.72,915,58,23.37,77.76,1247.18
82976,29-11-2022 12:31,20.4,363,Premium,7.26,13.01,42.01,1.7,284,3.45,56.5,3038.88,896,69.76,22.41,80.11,1250.27
83039,29-11-2022 13:34,21.3,358,Premium,7.26,13.01,42.01,1.7,284,3.4,57.88,2990.74,896,77.94,22.69,77.95,1251.3
83103,29-11-2022 14:38,23.6,367,Premium,7.26,13.01,42.01,1.7,284,3.46,59.23,3066.36,896,57.92,21.03,83.03,1255.39
83159,29-11-2022 15:34,20,380,Premium,7.26,13.01,42.01,1.7,284,3.47,59.39,3126.6,945,73.76,21.32,82.41,1252.18
83223,29-11-2022 16:38,19.7,381,Premium,7.26,13.01,42.01,1.7,284,3.47,59.49,3370.92,946,61.81,20.27,84.04,1262.36
83279,29-11-2022 17:34,19.8,377,Premium,7.26,13.01,42.01,1.7,284,3.54,57.76,3005.58,945,66.45,19.85,84.53,1259.98
83337,29-11-2022 18:32,21.6,372,Premium,7.26,13.01,42.01,1.7,284,3.38,56.89,3185.06,936,61.69,20.77,84.54,1268.15
83401,29-11-2022 19:36,21.6,389,Premium,7.26,13.01,42.01,1.7,284,3.41,56.73,3321.29,925,65.56,21.42,83.69,1259.24
83459,29-11-2022 20:34,20,382,Non Premium,7.26,13.01,42.01,1.7,284,3.35,58.86,3201.18,925,69.45,20.29,84.97,1253.82
83506,29-11-2022 21:21,23.3,381,Non Premium,7.26,13.01,42.01,1.7,284,3.42,58.61,3048.31,887,72.81,20.92,82.71,1260.51
83572,29-11-2022 22:27,22.4,364,Non Premium,7.26,13.01,42.01,1.7,284,3.47,60.18,3240.4,886,58.27,20.97,82.72,1237.86
83631,29-11-2022 23:26,24,356,Non Premium,7.26,13.01,42.01,1.7,284,3.46,59.1,3032.73,887,83.31,22.41,80.47,1251.59
84055,04-10-2021 06:50,14.8,353,Premium,6.51,13.56,42.14,0.21,216,6.67,72.72,2977.51,995,79.63,24.39,75.18,1285.93
84105,04-10-2021 07:40,17.9,344,Premium,6.51,13.56,42.14,0.21,216,6.41,71.03,3122.46,995,83.93,24.6,74.77,1267.66
84216,04-10-2021 09:31,15.6,348,Premium,6.51,13.56,42.14,0.21,216,6.97,73.79,2614.77,995,91.65,20.09,85.56,1291.37
84277,04-10-2021 10:32,13.9,355,Premium,6.51,13.56,42.14,0.21,216,6.37,71.36,3200.57,995,90.59,26.98,73.13,1254.75
84335,04-10-2021 11:30,16.3,341,Premium,6.51,13.56,42.14,0.21,216,6.7,75.08,2966.69,995,79.15,25.85,74.24,1284.66
84401,04-10-2021 12:36,18.4,344,Premium,6.51,13.56,42.14,0.21,216,6.61,73.82,3051.45,1005,85.71,26.57,73.85,1251.1
84462,04-10-2021 13:37,15.1,339,Premium,6.51,13.56,42.14,0.21,216,6.6,75.05,3035.76,1005,87.6,25.14,73.71,1261.31
84520,04-10-2021 14:35,17.1,344,Premium,6.51,13.56,42.14,0.21,216,6.8,75.78,3024.79,1005,100.95,23.12,78.35,1281.84
84577,04-10-2021 15:32,16.8,342,Premium,6.51,13.56,42.14,0.21,216,6.84,75.49,3070.58,1005,98.96,24.16,77.19,1263.52
84634,04-10-2021 16:29,17.1,348,Premium,6.51,13.56,42.14,0.21,216,6.99,78.46,3082.64,1005,70.18,22.55,78.18,1285.79
85120,05-10-2021 00:35,18.5,332,Non premium,6.88,13.28,42.14,0.21,236,6.35,76,3100.9,924,90.2,26.64,67.71,1273.4
85182,05-10-2021 01:37,19.4,329,Non premium,6.88,13.28,42.14,0.21,236,6.89,79.18,2870.06,925,95.36,25.02,68.57,1275.67
85240,05-10-2021 02:35,19,341,Non premium,6.88,13.28,42.14,0.21,236,6.98,78.82,2835.2,915,69.96,24.78,63.04,1278.96
85303,05-10-2021 03:38,16.4,334,Non premium,6.88,13.28,42.14,0.21,236,5.97,72.99,3121.16,924,97.92,24.83,64.68,1237.22
85361,05-10-2021 04:36,16.8,315,Non premium,6.88,13.28,42.14,0.21,236,5.21,70.23,2988.57,924,83.8,25.99,65.84,1265.3
85425,05-10-2021 05:40,16.7,322,Non premium,6.88,13.28,42.14,0.21,236,5.17,70.27,3018.09,924,75.17,26.5,65.6,1246.28
87040,06-10-2021 08:35,13.4,299,Premium,6.11,13.8,42.14,0.21,232,4.88,66.09,2839.27,1025,65.27,24.9,67.47,1249.31
87163,06-10-2021 10:38,9.4,302,Premium,6.11,13.8,42.14,0.21,232,4.57,74.71,2829.82,1095,73.82,24.35,67.85,1242.52
87415,06-10-2021 16:35,11,327,Premium,6.11,13.8,42.14,0.21,232,4.3,64.72,2948.53,1044,72.14,25.86,62.73,1177.7
88262,07-10-2021 06:42,9.1,332,Premium,6.49,13.54,42.14,0.21,228,4.28,58.55,3148.36,1074,67.82,19.47,84.5,1239.14
88318,07-10-2021 07:38,10.7,341,Premium,6.49,13.54,42.14,0.21,228,4.21,59.18,3048.54,1095,61.99,18.37,85.24,1175.64
88375,07-10-2021 08:35,11.1,332,Premium,6.49,13.54,42.14,0.21,228,4.34,60.95,3046.91,1074,63.94,19.64,83.43,1171.44
88435,07-10-2021 09:35,12.5,344,Premium,6.49,13.54,42.14,0.21,228,4.37,60.17,3048.21,1094,65.02,20.34,83.21,1156.33
88498,07-10-2021 10:38,9.7,325,Premium,6.49,13.54,42.14,0.21,228,4.15,59.36,3046.9,1054,67.2,20.96,80.92,1175.01
88555,07-10-2021 11:35,9.6,315,Premium,6.49,13.54,42.14,0.21,228,4.33,60.3,2758.23,1044,67.03,19.47,80.71,1205.29
88618,07-10-2021 12:38,11,317,Premium,6.49,13.54,42.14,0.21,228,4.58,60.76,3050.27,1095,65.06,20.3,81.15,1172
88737,07-10-2021 14:37,9.4,329,Premium,6.49,13.54,42.14,0.21,228,4.23,64.75,2967.57,1095,58.79,19.32,81.62,1151.7
88794,07-10-2021 15:34,10.7,327,Premium,6.49,13.54,42.14,0.21,228,4.45,64.73,3029.13,1095,62.26,18.79,82.24,1177.93
88855,07-10-2021 16:35,10.9,329,Premium,6.49,13.54,42.14,0.21,228,4.13,64.87,2839.81,1095,60.28,21.26,78.74,1166.32
89061,08-10-2021 00:30,16.6,320,Non premium,6.16,13.62,42.14,0.21,241,4.74,69.34,2934.73,995,64.7,23.29,67.85,1279.51
89126,08-10-2021 01:35,15.3,317,Non premium,6.16,13.62,42.14,0.21,241,4.26,62.56,3075.96,964,74.71,25.6,71.42,1293.44
89188,08-10-2021 02:37,16.5,315,Non premium,6.16,13.62,42.14,0.21,241,4.75,69.81,3012.82,994,70.56,25.19,71.27,1292.96
89241,08-10-2021 03:30,15.5,322,Non premium,6.16,13.62,42.14,0.21,241,4.57,69.47,3133.81,995,84.92,23.81,72.87,1246.98
89306,08-10-2021 04:35,14.1,320,Non premium,6.16,13.62,42.14,0.21,241,4.74,69.94,2879,994,72.88,24.17,74.05,1221.06
89371,08-10-2021 05:40,12.3,322,Non premium,6.16,13.62,42.14,0.21,241,4.68,70.51,3110.39,1025,68.21,23.93,75.26,1221.04
89431,08-10-2021 06:40,11.1,329,Non premium,6.16,13.62,42.14,0.21,241,4.68,68.85,3052.94,1015,67.36,20.92,79.69,1268.98
89489,08-10-2021 07:38,17.3,337,Non premium,6.16,13.62,42.14,0.21,241,4.57,66.98,3048.17,1016,75.13,22.81,77.98,1247.65
89547,08-10-2021 08:36,14.6,361,Non premium,6.16,13.62,42.14,0.21,241,4.66,70.16,3080.38,1016,60.93,22.25,83.04,1249.97
89609,08-10-2021 09:38,15.6,364,Non premium,6.16,13.62,42.14,0.21,241,4.85,74,3021.25,995,78.67,23.34,81.05,1208.83
89667,08-10-2021 10:36,14.1,341,Non premium,6.16,13.62,42.14,0.21,241,4.58,74.53,3186.94,995,68.07,18.86,83.53,1179.36
89726,08-10-2021 11:35,16.7,339,Non premium,6.16,13.62,42.14,0.21,241,4.76,74.46,2997.04,945,68.34,18.57,82.41,1085.31
89789,08-10-2021 12:38,19.1,334,Non premium,6.16,13.62,42.14,0.21,241,4.73,74.34,3070.93,945,60.74,19.63,83.05,1109.52
89846,08-10-2021 13:35,20.7,325,Non premium,6.16,13.62,42.14,0.21,241,4.8,74.92,2990.78,925,69.02,19.91,81.53,1116.48
89908,08-10-2021 14:37,20.4,329,Non premium,6.16,13.62,42.14,0.21,241,4.54,70.82,3184.94,896,70.68,18.4,83.15,1163.68
89966,08-10-2021 15:35,20.2,332,Non premium,6.16,13.62,42.14,0.21,241,4.74,74.08,2852.64,925,70.77,19.63,81.83,1090.25
90025,08-10-2021 16:34,20.8,334,Non premium,6.16,13.62,42.14,0.21,241,4.83,73.75,2829.07,924,69.23,19.11,83.66,1089.29
90506,09-10-2021 00:35,13.8,344,Premium,7.52,12.89,42.14,0.21,259,4.43,67.16,2974.15,1034,72.55,24.44,67.6,1238.18
90569,09-10-2021 01:38,13.5,350,Premium,7.52,12.89,42.14,0.21,259,4.3,66.75,2834.34,1035,61.26,23.88,67.73,1196.98
90626,09-10-2021 02:35,13.1,353,Premium,7.52,12.89,42.14,0.21,259,4.18,66.94,2963.64,1035,70.89,23.88,68.07,1185.34
90682,09-10-2021 03:31,12.5,350,Premium,7.52,12.89,42.14,0.21,259,4.21,67.75,3061,1035,71.62,24.8,67.59,1168.71
90739,09-10-2021 04:28,11.4,355,Premium,7.52,12.89,42.14,0.21,259,4.39,67.78,3004.33,1035,68.59,24.14,70.45,1175.54
90806,09-10-2021 05:35,10.5,353,Premium,7.52,12.89,42.14,0.21,259,4.48,67.71,3041.69,1034,67.15,23.01,70.72,1182.27
90869,09-10-2021 06:38,13,350,Premium,7.52,12.89,42.14,0.21,259,4.33,67.54,2827.71,1035,70.75,17.92,75.25,1199.26
90927,09-10-2021 07:36,12,341,Premium,7.52,12.89,42.14,0.21,259,4.28,66.51,2827.07,1035,59.2,18.98,78.64,1180.01
90981,09-10-2021 08:30,11.9,337,Premium,7.52,12.89,42.14,0.21,259,4.35,66.53,2750.65,1035,64.91,17.53,82.32,1193.1
91046,09-10-2021 09:35,11.8,339,Premium,7.52,12.89,42.14,0.21,259,4.36,65.82,2965.17,1034,71.35,19.31,78.53,1159.88
91109,09-10-2021 10:38,11.7,341,Premium,7.52,12.89,42.14,0.21,259,4.26,63.14,2931.27,1044,61.9,18.66,81.75,1186.54
91166,09-10-2021 11:35,12.9,325,Premium,7.52,12.89,42.14,0.21,259,4.34,64.04,2944.27,1044,67.32,18.84,79.88,1180.67
91221,09-10-2021 12:30,13.6,329,Premium,7.52,12.89,42.14,0.21,259,4.32,63.4,2925.67,1044,61.96,18.76,80.28,1177.04
91341,09-10-2021 14:30,14.7,334,Non premium,7.52,12.89,42.14,0.21,259,4.81,70.62,3140.46,994,60.22,18.69,80.02,1199.36
92241,10-10-2021 05:30,14.6,334,Premium,6.27,13.56,42.14,0.21,236,4.31,66.14,3297.39,1065,68.17,23.75,76.43,1232.04
92302,10-10-2021 06:31,13,344,Premium,6.27,13.56,42.14,0.21,236,4.45,66.17,3175.56,1034,65.87,19.16,82.07,1231.86
92369,10-10-2021 07:38,12.3,353,Premium,6.27,13.56,42.14,0.21,236,4.39,66.33,3028.5,1065,60.22,18.05,81.77,1168.2
92426,10-10-2021 08:35,14.9,346,Premium,6.27,13.56,42.14,0.21,236,4.47,65.68,3042.72,1065,69.65,18.16,82.23,1167.98
92481,10-10-2021 09:30,12.1,341,Premium,6.27,13.56,42.14,0.21,236,4.35,66.19,2973.98,1065,62.32,18.92,79.81,1156.12
92546,10-10-2021 10:35,12.4,337,Premium,6.27,13.56,42.14,0.21,236,4.27,66.26,2847.41,1044,65.06,19.52,78.49,1112.03
