Repository: msksatish/Data_Science_Projects

# Data_Science_Projects

## Cancer Diagnostic Classification Model
360DigiTMG | April 2023 - May 2023

- Conducted data exploration and cleansing to improve dataset quality and analysis precision.<br>
- Developed a Cancer Detection Model using K-Nearest Neighbors (KNN) Classifier with 96% accuracy.<br>
- Technology Stack: Python, SQL, Pandas, Numpy, Matplotlib, Scikit-learn, Flask, Streamlit.

## Forecasting Model for Sales and Production in TMT Steel
360DigiTMG | July 2023 - August 2023

- Performed data analysis and cleansing to enhance data quality for improved forecasting precision.<br>

File: CementProject/Dataset.csv (part 4 of 8)
S.No,DateTime,Residue,Blaine,cem_type,C3A,C4AF,G-SO3,G-Moisture,FA-Blaine,Gypsum Weigh Feeder_TPH,Fly Ash SFF_TPH,Drive Power_MILL_KW,Separator_speed_RPM,Position_Master Roller1_mm,Counter Pressure_HLSM_mm,Hydraulic_pressure,Fan Power_Kw
92608,10-10-2021 11:37,14,346,Premium,6.27,13.56,42.14,0.21,236,4.4,65.63,2865.47,1044,63,19.07,78.88,1109.34
92662,10-10-2021 12:31,13.8,344,Premium,6.27,13.56,42.14,0.21,236,4.42,65.41,2958.94,1065,62.63,18.62,79.42,1091.55
92721,10-10-2021 13:30,15.2,341,Premium,6.27,13.56,42.14,0.21,236,4.4,64.65,2995.66,1065,61.13,20.28,76.95,1107.83
92786,10-10-2021 14:35,15.9,337,Premium,6.27,13.56,42.14,0.21,236,4.31,63.7,3142.9,1056,68.84,18.16,78.76,1154.16
92851,10-10-2021 15:40,19.5,334,Premium,6.27,13.56,42.14,0.21,236,4.32,64.23,2822.97,1056,60.64,19.13,77.09,1164.11
92901,10-10-2021 16:30,13.4,350,Premium,6.27,13.56,42.14,0.21,236,4.28,61.58,3110.95,1056,73.28,20.13,78.34,1193.4
92961,10-10-2021 17:30,12.4,355,Premium,6.27,13.56,42.14,0.21,236,4.28,62.32,3024.59,1056,71.41,22,75.13,1191.13
93025,10-10-2021 18:34,11.6,366,Premium,6.27,13.56,42.14,0.21,236,4.28,63.41,3129.48,1056,77.86,23.02,75.04,1186.04
93076,10-10-2021 19:25,13.5,355,Premium,6.27,13.56,42.14,0.21,236,4.21,61.12,3082.65,1034,80.79,22.42,76.42,1201.01
93146,10-10-2021 20:35,14.2,150,Premium,6.27,13.56,42.14,0.21,236,4.15,59.86,3104.16,1016,69.77,26.04,71.45,1217.94
93207,10-10-2021 21:36,16.6,339,Premium,6.27,13.56,42.14,0.21,236,4.35,63.23,3000.61,1015,77.7,23.46,73.91,1208.84
93326,10-10-2021 23:35,20,341,Premium,6.27,13.56,42.14,0.21,236,4.31,63.25,3054.92,945,84.72,24.3,80.17,1208.23
93385,11-10-2021 00:34,15.6,341,Premium,6.89,13.22,42.14,0.21,241,4.3,61.58,3029.22,945,80.38,22.35,82.52,1200.34
93441,11-10-2021 01:30,19.1,353,Premium,6.89,13.22,42.14,0.21,241,4.57,63.53,3097.33,896,78.3,24.98,77.98,1202.71
93506,11-10-2021 02:35,20.2,334,Premium,6.89,13.22,42.14,0.21,241,4.28,64.06,3013.13,915,72.03,22.05,82.27,1215.23
93563,11-10-2021 03:32,15.8,344,Premium,6.89,13.22,42.14,0.21,241,4.41,63.21,2882.85,975,72.76,22.79,82.37,1199.04
93626,11-10-2021 04:35,17.4,348,Premium,6.89,13.22,42.14,0.21,241,4.59,64.87,2995.82,976,72.01,24.14,80.04,1183.4
93685,11-10-2021 05:34,16.1,344,Premium,6.89,13.22,42.14,0.21,241,4.29,63.32,3103.64,995,67.76,22.41,81.41,1175.12
93756,11-10-2021 06:45,15.4,344,Premium,6.89,13.22,42.14,0.21,241,4.28,61.73,3066.81,995,69.96,26.01,67.23,1178.36
93805,11-10-2021 07:34,19.8,315,Non premium,6.89,13.22,42.14,0.21,241,4.62,66.46,3124.09,954,63.83,21.79,72.21,1193.55
93869,11-10-2021 08:38,16.9,317,Non premium,6.89,13.22,42.14,0.21,241,4.37,65.01,3176.17,915,71.14,27,64.77,1261.52
93926,11-10-2021 09:35,17,322,Non premium,6.89,13.22,42.14,0.21,241,4.64,68.43,3078.2,945,66.59,23.06,70.72,1135.82
93981,11-10-2021 10:30,18.1,320,Non premium,6.89,13.22,42.14,0.21,241,4.76,68.44,3171.38,945,68.27,21.49,73.23,1202.38
94103,11-10-2021 12:32,17.9,325,Non premium,6.89,13.22,42.14,0.21,241,4.68,70.34,3042.38,945,66.66,23.86,70.31,1185.81
94166,11-10-2021 13:35,20.2,317,Non premium,6.89,13.22,42.14,0.21,241,4.77,68.67,3025.08,945,73.75,22.92,71.68,1131.31
94224,11-10-2021 14:33,18.8,322,Non premium,6.89,13.22,42.14,0.21,241,4.89,71.95,3143.91,945,67.63,25.69,69.2,1146.25
94286,11-10-2021 15:35,19.3,327,Non premium,6.89,13.22,42.14,0.21,241,4.56,73.1,3172.26,945,73.82,25.85,70.29,1154.43
94826,12-10-2021 00:35,12.7,329,Premium,6.26,13.71,42.14,0.21,238,4.43,66.75,2996.1,1005,62.28,25.22,70.27,1207.89
94889,12-10-2021 01:38,15.7,302,Premium,6.26,13.71,42.14,0.21,238,3.97,62.18,2927.71,975,66.59,26.35,71.22,1211.2
94948,12-10-2021 02:37,13.7,325,Premium,6.26,13.71,42.14,0.21,238,4.27,67.31,3016.09,1035,65.16,26.35,70.8,1159.65
95007,12-10-2021 03:36,9.5,332,Premium,6.26,13.71,42.14,0.21,238,4.37,67.51,3016.85,1055,65.22,25.66,79.23,1181.02
95063,12-10-2021 04:32,11.1,327,Premium,6.26,13.71,42.14,0.21,238,4.38,67.07,3145.33,1034,64.48,24.8,77.37,1185.89
95121,12-10-2021 05:30,11.6,325,Premium,6.26,13.71,42.14,0.21,238,4.24,64.42,3007.99,1055,61.11,23.2,79.27,1209.5
95189,12-10-2021 06:38,10.7,334,Premium,6.26,13.71,42.14,0.21,238,4.02,62.74,2933.12,1095,58.1,25.81,77.38,1166.73
95246,12-10-2021 07:35,11.4,329,Premium,6.26,13.71,42.14,0.21,238,4.07,59.59,3003.35,1105,69.98,24.28,74.9,1186.91
95310,12-10-2021 08:39,10.2,337,Premium,6.26,13.71,42.14,0.21,238,4.11,62.63,3109.89,1095,75.5,25.7,74.88,1197.85
95361,12-10-2021 09:30,11.5,332,Premium,6.26,13.71,42.14,0.21,238,4.18,63.11,2944.99,1095,64.08,22.5,77.32,1188.32
95431,12-10-2021 10:40,10.1,337,Premium,6.26,13.71,42.14,0.21,238,4.56,68.54,3164.54,994,63.79,21.51,76.64,1213.46
95486,12-10-2021 11:35,15.6,325,Non premium,6.26,13.71,42.14,0.21,238,4.68,71.02,3036.05,965,71.99,22.99,76.83,1201.03
95541,12-10-2021 12:30,17.5,332,Non premium,6.26,13.71,42.14,0.21,238,4.78,70.41,3128.6,964,66.43,23.67,75.89,1207.09
95609,12-10-2021 13:38,16.2,325,Non premium,6.26,13.71,42.14,0.21,238,4.57,69.03,2991.85,965,80.6,22.95,74.63,1232.95
95667,12-10-2021 14:36,16,327,Non premium,6.26,13.71,42.14,0.21,238,4.76,70.82,3128.67,945,83.32,23.47,75.51,1222.52
95726,12-10-2021 15:35,16.1,327,Non premium,6.26,13.71,42.14,0.21,238,4.77,73.69,3135,954,71.45,24.31,77.4,1181.95
95783,12-10-2021 16:32,15.6,337,Non premium,6.26,13.71,42.14,0.21,238,4.75,73.66,3123.26,955,75.79,24.45,76.25,1187.78
95843,12-10-2021 17:32,16.2,339,Non premium,6.26,13.71,42.14,0.21,238,4.37,68.17,2920.49,955,66.76,24.95,75.46,1117.4
95901,12-10-2021 18:30,15.7,344,Non premium,6.26,13.71,42.14,0.21,238,4.6,69.34,3004.51,955,65.39,24.47,75.64,1100.12
95966,12-10-2021 19:35,16,341,Non premium,6.26,13.71,42.14,0.21,238,4.72,70.21,3216.67,945,65.72,24.06,74.97,1118.84
96029,12-10-2021 20:38,16.2,342,Non premium,6.26,13.71,42.14,0.21,238,4.47,70.97,3042.8,924,65.66,25.35,72.45,1111.94
96086,12-10-2021 21:35,17.3,334,Non premium,6.26,13.71,42.14,0.21,238,4.6,70.89,2971.41,925,67.65,25.02,73.59,1137.8
96148,12-10-2021 22:37,17,332,Non premium,6.26,13.71,42.14,0.21,238,4.51,71.15,2970.4,924,64.43,24.39,74.19,1147.68
96265,13-10-2021 00:34,9.5,344,Premium,7.41,12.89,42.14,0.21,241,4.04,58.7,2808.94,1015,66.97,23.01,74.57,1070.36
96447,13-10-2021 03:36,11.6,344,Premium,7.41,12.89,42.14,0.21,241,4.16,55.02,2983.1,995,76.25,29.77,67.76,1108.32
96505,13-10-2021 04:34,11.3,347,Premium,7.41,12.89,42.14,0.21,241,3.91,55.54,3181.2,995,78.97,26.81,71.03,1141.99
96566,13-10-2021 05:35,14.8,337,Premium,7.41,12.89,42.14,0.21,241,3.92,55.79,3108.63,945,66.18,24.1,77.33,1124.22
97451,13-10-2021 23:35,16.2,329,Non premium,7.41,12.89,42.14,0.21,241,3.97,59.29,3091.09,945,66.82,29.57,61.25,1158.96
97511,14-10-2021 00:35,17.9,334,Non premium,6.16,13.62,42.14,0.21,222,4.44,65.09,3168.62,945,71.39,22.2,76.78,1235.21
97568,14-10-2021 01:32,16.5,332,Non premium,6.16,13.62,42.14,0.21,222,4.39,64.67,2986.55,925,65.14,23.03,74.19,1264.51
97626,14-10-2021 02:30,17.8,329,Non premium,6.16,13.62,42.14,0.21,222,4.37,65.45,2996.22,915,78.47,24.07,75.7,1240.38
97691,14-10-2021 03:35,18.5,327,Non premium,6.16,13.62,42.14,0.21,222,4.5,65.31,3203.62,896,60.57,23.21,74.69,1205.33
97752,14-10-2021 04:36,19.2,320,Non premium,6.16,13.62,42.14,0.21,222,4.61,64.99,2869.78,896,65.6,24.31,75.74,1170.36
97814,14-10-2021 05:38,19.1,329,Non premium,6.16,13.62,42.14,0.21,222,4.42,65.27,3183.63,896,77.84,23.23,76.67,1161.79
97870,14-10-2021 06:34,20.7,332,Non premium,6.16,13.62,42.14,0.21,222,4.64,66.57,3082.27,896,82.41,22.39,75.87,1155.78
97929,14-10-2021 07:33,22.5,329,Non premium,6.16,13.62,42.14,0.21,222,4.56,66.14,3178.5,896,78.07,22.89,76.16,1150.22
97991,14-10-2021 08:35,20.5,322,Non premium,6.16,13.62,42.14,0.21,222,4.41,65.14,3177.47,875,71.45,25.42,78.2,1151.72
98049,14-10-2021 09:33,19.8,329,Non premium,6.16,13.62,42.14,0.21,222,4.43,64.65,2985.92,875,61.4,24.02,77.4,1170.81
98529,14-10-2021 17:33,10,344,Premium,6.16,13.62,42.14,0.21,222,4.05,59.21,2788.99,1056,69.33,22.89,80.63,1134.51
98594,14-10-2021 18:38,10.2,348,Premium,6.16,13.62,42.14,0.21,222,4.29,59.58,3047.67,1045,68.4,23.88,78.72,1222.33
98646,14-10-2021 19:35,12.2,344,Premium,6.16,13.62,42.14,0.21,222,4.04,58.23,3087.4,1044,73.88,22.91,80.3,1203.6
98701,14-10-2021 20:30,11.8,346,Premium,6.16,13.62,42.14,0.21,222,4.17,60.18,3033.28,1026,64.29,22.97,79.46,1205.91
98766,14-10-2021 21:35,12.7,344,Premium,6.16,13.62,42.14,0.21,222,4.08,60.74,2887.88,1026,85.73,21.82,80.4,1186.93
98826,14-10-2021 22:35,12.5,346,Premium,6.16,13.62,42.14,0.21,222,3.94,58.92,2855.53,1026,77.24,24.38,76.48,1146.63
98881,14-10-2021 23:30,12.6,355,Premium,6.16,13.62,42.14,0.21,222,4.01,60.15,2921.46,1025,84.05,23.73,77.42,1131.63
98941,15-10-2021 00:30,13.6,355,Premium,7.67,12.71,42.14,0.21,245,3.97,59.56,3019.19,1026,83.95,22.88,77.5,1103.45
99006,15-10-2021 01:35,12.9,350,Premium,7.67,12.71,42.14,0.21,245,4.06,59.4,2852.64,1026,89.9,23.37,77.1,1099.74
99064,15-10-2021 02:33,12.2,353,Premium,7.67,12.71,42.14,0.21,245,4.04,59.84,2988.66,1026,81.21,23.26,77.13,1088.44
99121,15-10-2021 03:30,10.8,355,Premium,7.67,12.71,42.14,0.21,245,4.08,59.42,3116.04,1025,83.72,23.44,73.48,1147.92
99169,15-10-2021 05:38,13.4,317,Premium,7.67,12.71,42.14,0.21,245,3.95,59.74,3153.15,980,76.22,24.39,72.38,1161.26
99225,15-10-2021 06:34,14.5,325,Premium,7.67,12.71,42.14,0.21,245,3.94,60.42,3112.75,980,80.77,24.34,73.92,1178.34
99286,15-10-2021 07:35,13.5,320,Premium,7.67,12.71,42.14,0.21,245,3.92,59.4,3050.65,995,70.5,25.2,71.68,1153.13
99349,15-10-2021 08:38,13.9,320,Premium,7.67,12.71,42.14,0.21,245,4.04,58.03,3010.53,995,65.87,23.99,72.65,1141.84
99406,15-10-2021 09:35,13.2,322,Premium,7.67,12.71,42.14,0.21,245,3.75,54.15,3002.18,1016,65.87,25.36,74.47,1216.59
99470,15-10-2021 10:39,9.7,327,Premium,7.67,12.71,42.14,0.21,245,3.81,54.33,3091.65,1075,72.45,23.74,82.28,1203.91
99526,15-10-2021 11:35,8.2,341,Premium,7.67,12.71,42.14,0.21,245,3.98,57.19,3036.09,1094,66.1,23.92,80.81,1161.87
99589,15-10-2021 12:38,12.1,339,Premium,7.67,12.71,42.14,0.21,245,3.85,57.34,2965.49,1055,65.74,24.05,80.04,1162.02
99641,15-10-2021 13:30,12.7,332,Premium,7.67,12.71,42.14,0.21,245,4.01,59.69,3080.12,1055,67.15,25.83,78.38,1147.82
99705,15-10-2021 14:34,10.6,341,Premium,7.67,12.71,42.14,0.21,245,4.01,58.86,3135.73,1056,62.19,25.78,79.02,1166.51
99768,15-10-2021 15:37,13.1,344,Premium,7.67,12.71,42.14,0.21,245,3.83,59.67,3143.2,1055,58.42,24.6,80.43,1164.29
99824,15-10-2021 16:33,12.6,341,Premium,7.67,12.71,42.14,0.21,245,3.86,60.25,3143.07,1055,56.13,23.28,82.05,1165.5
99888,15-10-2021 17:37,13.4,339,Premium,7.67,12.71,42.14,0.21,245,4.19,60.96,2843.88,1035,65.49,24.22,80.46,1193.08
99945,15-10-2021 18:34,13.7,341,Premium,7.67,12.71,42.14,0.21,245,4.11,63.17,3009.37,1035,69.04,25.16,79.34,1185.59
100010,15-10-2021 19:39,12.3,344,Premium,7.67,12.71,42.14,0.21,245,4.02,62.48,2897.03,1035,59.35,23.04,81.78,1177.27
100061,15-10-2021 20:30,11.9,344,Premium,7.67,12.71,42.14,0.21,245,4.05,62,3010.22,1035,70.93,23.22,81.25,1192.39
100126,15-10-2021 21:35,11.8,346,Premium,7.67,12.71,42.14,0.21,245,4.11,61.7,2951.45,1035,67.13,23.81,80.88,1191.51
100171,15-10-2021 22:20,11.9,355,Premium,7.67,12.71,42.14,0.21,245,4.01,62.2,3011.51,1035,64.46,24.24,80.6,1190.73
100249,15-10-2021 23:38,14,359,Premium,7.67,12.71,42.14,0.21,245,4.07,61.96,3184.75,1035,77.06,23.69,78.7,1179.99
100306,16-10-2021 00:35,12.7,339,Premium,6.24,13.56,42.14,0.21,234,4.04,63.38,2945.77,1035,94.85,23.51,76.51,1159.64
100363,16-10-2021 01:32,11.2,357,Premium,6.24,13.56,42.14,0.21,234,4.05,63.46,3090.21,1035,68.82,22.76,79.23,1101.47
100428,16-10-2021 02:37,12,355,Premium,6.24,13.56,42.14,0.21,234,4.11,64.71,3205.44,1015,67.84,23.98,76.11,1186.87
100481,16-10-2021 03:30,12.6,350,Premium,6.24,13.56,42.14,0.21,234,3.74,64.91,2770.75,1016,67.22,23.04,78.33,1122.36
100542,16-10-2021 04:31,11.9,355,Premium,6.24,13.56,42.14,0.21,234,3.88,65.96,2925.89,1016,79.84,23.72,74.7,1079.82
100606,16-10-2021 05:35,18.3,334,Premium,6.24,13.56,42.14,0.21,234,3.68,64.99,2666.71,961,114.15,23.61,74.42,1179.97
100967,16-10-2021 11:36,15.7,327,Premium,6.24,13.56,42.14,0.21,234,3.68,62.8,2993.73,1015,68.19,22.21,79,1223.24
101026,16-10-2021 12:35,13.4,329,Premium,6.24,13.56,42.14,0.21,234,3.55,63.64,3040.27,1044,67.07,22.66,80.22,1160.11
101142,16-10-2021 14:31,11.4,334,Premium,6.24,13.56,42.14,0.21,234,3.68,65.25,3165.82,1044,61.34,22.83,81.06,1144.32
101201,16-10-2021 15:30,13.2,337,Premium,6.24,13.56,42.14,0.21,234,4.06,60.95,3041.06,1025,64.58,22.18,82.52,1144.02
101266,16-10-2021 16:35,11.3,341,Premium,6.24,13.56,42.14,0.21,234,4.02,56.75,2865.22,1016,60.74,24.58,80.37,1152.37
101329,16-10-2021 17:38,13.5,325,Premium,6.24,13.56,42.14,0.21,234,3.9,56.66,3122.5,1006,64.27,21.54,84.05,1145.79
101447,16-10-2021 19:36,12.4,317,Premium,6.24,13.56,42.14,0.21,234,3.89,55.27,2929.92,1015,60.3,23.28,79.76,1167.96
101506,16-10-2021 20:35,13,322,Premium,6.24,13.56,42.14,0.21,234,3.8,56.1,2958.28,1016,59.51,20.82,82.07,1181.22
101569,16-10-2021 21:38,13.8,327,Premium,6.24,13.56,42.14,0.21,234,4.54,59.91,3047.24,1016,58.31,21.81,81.74,1176.78
101626,16-10-2021 22:35,12,325,Premium,6.24,13.56,42.14,0.21,234,4.37,58.99,3148.32,1015,64.97,22.04,77.34,1184.91
101686,16-10-2021 23:35,18,307,Premium,6.24,13.56,42.14,0.21,234,4.22,58.57,3184.79,1035,62.25,20.69,80.83,1149.37
101746,17-10-2021 00:35,11,332,Premium,6.97,13.1,42.14,0.21,228,4.24,58.37,3183.78,1035,58.29,20.91,79.08,1180.99
101809,17-10-2021 01:38,13.5,334,Premium,6.97,13.1,42.14,0.21,228,4.25,57.12,2984.75,1045,72.65,21.47,78.72,1158.33
101866,17-10-2021 02:35,12.3,331,Premium,6.97,13.1,42.14,0.21,228,4.46,57.78,3070.15,1044,59.79,25.23,76.78,1164.12
101926,17-10-2021 03:35,12.8,328,Premium,6.97,13.1,42.14,0.21,228,4.39,57.21,2975.79,1044,63.19,24.65,76.78,1124.54
101990,17-10-2021 04:39,13.5,329,Premium,6.97,13.1,42.14,0.21,228,4.13,54.72,3241.1,1016,70.75,26.35,73.83,1160.04
102046,17-10-2021 05:35,12.1,341,Premium,6.97,13.1,42.14,0.21,228,4.36,56.79,3216.65,1026,69.04,24.81,77.08,1154.59
102103,17-10-2021 06:32,13.3,320,Premium,6.97,13.1,42.14,0.21,228,4.23,55.59,2950.07,1026,61.4,24.71,77.02,1189.19
102161,17-10-2021 07:30,13.8,337,Premium,6.97,13.1,42.14,0.21,228,4.45,59.61,3230.05,1016,63.33,23.65,78.82,1171.43
102227,17-10-2021 08:36,13,332,Premium,6.97,13.1,42.14,0.21,228,4.51,59.27,2978.28,1015,61.82,22.71,80.42,1121.7
102461,17-10-2021 12:30,11.2,332,Premium,6.97,13.1,42.14,0.21,228,4.37,58.52,3163.54,1065,62.03,22.71,78.6,1123.17
102521,17-10-2021 13:30,12.2,341,Premium,6.97,13.1,42.14,0.21,228,4.67,59.78,3129.57,1065,66.28,23.45,77.85,1172.57
102584,17-10-2021 14:33,9.7,337,Premium,6.97,13.1,42.14,0.21,228,4.41,57.6,3129.76,1065,62.57,22.16,81.67,1182.21
102641,17-10-2021 15:30,11.2,341,Premium,6.97,13.1,42.14,0.21,228,4.3,59,3107.49,1065,64.81,23.1,81.2,1184.21
102701,17-10-2021 16:30,10.2,344,Premium,6.97,13.1,42.14,0.21,228,4.36,57.48,3144.46,1065,70.6,22.28,81.79,1202.31
102763,17-10-2021 17:32,11.9,339,Premium,6.97,13.1,42.14,0.21,228,4.16,56.18,3046.08,1055,66.32,21.76,81.74,1208.55
102821,17-10-2021 18:30,10.5,350,Premium,6.97,13.1,42.14,0.21,228,4.28,57.24,3044.12,1044,68,23.11,81.38,1203.43
102886,17-10-2021 19:35,13.9,353,Premium,6.97,13.1,42.14,0.21,228,4.36,59.1,3016.15,1045,76.54,23.73,80.07,1214.22
102941,17-10-2021 20:30,12.8,350,Premium,6.97,13.1,42.14,0.21,228,4.15,58.23,2945.38,1044,70.99,22.6,80.84,1215.63
103006,17-10-2021 21:35,11.7,339,Premium,6.97,13.1,42.14,0.21,228,4.44,58.79,2898.18,1025,57.52,24.46,79.52,1210.89
103068,17-10-2021 22:37,12.2,337,Premium,6.97,13.1,42.14,0.21,228,4.38,58.14,3031.71,1044,65.08,22.2,79.17,1153.3
103126,17-10-2021 23:35,17.4,302,Premium,6.97,13.1,42.14,0.21,228,4.37,57.99,3110.26,1045,68.42,22.01,80.25,1136.97
103186,18-10-2021 00:35,13.6,339,Premium,6.57,13.5,42.14,0.21,221,4.34,57.86,3077.02,1035,81.1,23.76,72.81,1163.6
103248,18-10-2021 01:37,11.3,329,Premium,6.57,13.5,42.14,0.21,221,4.29,55.6,3007.78,1035,71.64,23.69,70.09,1167.45
103306,18-10-2021 02:35,14.1,327,Premium,6.57,13.5,42.14,0.21,221,4.24,58.02,3232.11,1016,74.05,24.62,68.15,1145.47
103367,18-10-2021 03:36,17.5,332,Premium,6.57,13.5,42.14,0.21,221,4.24,56.28,2955.55,1015,73.49,24.33,68.64,1182.86
103421,18-10-2021 04:30,16.6,334,Premium,6.57,13.5,42.14,0.21,221,4.28,56.01,3019.08,1016,76.7,23.51,69.22,1195.87
103482,18-10-2021 05:31,12.1,327,Premium,6.57,13.5,42.14,0.21,221,4.23,58,3181.82,1016,70.18,23.31,69.61,1175.4
103541,18-10-2021 06:30,10.5,337,Premium,6.57,13.5,42.14,0.21,221,4.59,57.13,3126.39,1015,69.5,25.21,72.14,1175.34
103610,18-10-2021 07:39,10.5,322,Premium,6.57,13.5,42.14,0.21,221,4.39,59.32,3095.18,1016,67.63,24.41,73.1,1169.38
103666,18-10-2021 08:35,12.4,327,Premium,6.57,13.5,42.14,0.21,221,4.41,59.7,3177.09,1016,66.68,22.62,76.38,1165.1
103721,18-10-2021 09:30,12.8,332,Premium,6.57,13.5,42.14,0.21,221,4.45,57.97,3118.95,1015,71.1,23.36,75.09,1150.04
103786,18-10-2021 10:35,13.2,337,Premium,6.57,13.5,42.14,0.21,221,4.47,56.85,2950.16,1016,78.32,21.79,77.3,1156.39
103848,18-10-2021 11:37,14.5,334,Premium,6.57,13.5,42.14,0.21,221,4.54,57.27,3090.82,1016,85.63,22.43,76.35,1102.63
103910,18-10-2021 12:39,10.1,344,Premium,6.57,13.5,42.14,0.21,221,4.5,57.7,2993.62,1016,73.36,21.98,77.54,1074.8
103969,18-10-2021 13:38,13.2,342,Premium,6.57,13.5,42.14,0.21,221,4.49,56.94,3077.93,1016,88.08,21.6,76.88,1065.88
104026,18-10-2021 14:35,14.8,344,Non premium,6.57,13.5,42.14,0.21,221,4.92,64.02,3096.96,945,71.91,23.61,77.19,1167.49
104089,18-10-2021 15:38,16.5,340,Non premium,6.57,13.5,42.14,0.21,221,4.56,65.51,3053.12,916,72.76,23.31,78.45,1171.15
104141,18-10-2021 16:30,15.2,344,Non premium,6.57,13.5,42.14,0.21,221,4.91,67.72,3082.29,915,79.65,22.99,80.37,1219.02
104629,19-10-2021 00:38,9.6,339,Premium,7.11,13.21,42.14,0.21,225,4.44,55.83,3136.27,1035,75.17,20.54,82.67,1192.93
104686,19-10-2021 01:35,12,344,Premium,7.11,13.21,42.14,0.21,225,4.27,58.21,3070.72,1035,67.3,20.12,82.83,1170.96
104745,19-10-2021 02:34,11.4,335,Premium,7.11,13.21,42.14,0.21,225,4.48,56.47,3216.79,1044,68.48,21.17,82.17,1131.54
104808,19-10-2021 03:37,10.8,350,Premium,7.11,13.21,42.14,0.21,225,4.56,59,3063.16,1035,76.49,22,81.79,1121.9
104866,19-10-2021 04:35,11.4,348,Premium,7.11,13.21,42.14,0.21,225,4.5,59,3057.38,1035,74.5,21.64,81.04,1130.69
104923,19-10-2021 05:32,17.4,341,Premium,7.11,13.21,42.14,0.21,225,4.99,68.19,3258.84,955,70.08,19.92,83.2,1268.48
104986,19-10-2021 06:35,16.3,339,Premium,7.11,13.21,42.14,0.21,225,5.11,69.62,3143.41,965,77.55,20.82,83.22,1263.16
105041,19-10-2021 07:30,18.2,334,Premium,7.11,13.21,42.14,0.21,225,5.09,70.31,3256.64,925,69.62,21.31,82.44,1258.98
105526,19-10-2021 15:35,16.6,329,Non premium,7.11,13.21,42.14,0.21,225,4.43,61.69,3275.03,795,107.09,25.77,74.97,1336.55
105589,19-10-2021 16:38,19.5,315,Non premium,7.11,13.21,42.14,0.21,225,4.88,67.87,3050.59,945,64.52,22.94,79.05,1259.01
105647,19-10-2021 17:36,17.6,307,Non premium,7.11,13.21,42.14,0.21,225,4.76,66.05,3114.4,975,74.92,23.81,79.03,1258.54
105709,19-10-2021 18:38,14.1,332,Non premium,7.11,13.21,42.14,0.21,225,4.89,68.34,3193.34,995,72.18,19.74,80.6,1256.66
106245,20-10-2021 03:34,20.6,347,Non premium,6.84,13.35,42.14,0.21,227,4.38,61.42,2982.68,946,74.19,20.95,80.35,1312.01
106303,20-10-2021 04:32,15.3,325,Non premium,6.84,13.35,42.14,0.21,227,5.05,67.05,3252.11,896,70.5,24.01,76.53,1296.48
106369,20-10-2021 05:38,19.5,322,Non premium,6.84,13.35,42.14,0.21,227,5.11,70.92,3138.89,896,69.71,19.35,83.54,1266.1
106426,20-10-2021 06:35,20.7,332,Non premium,6.84,13.35,42.14,0.21,227,5.14,67.89,3072.44,925,61.38,21.96,82.34,1275.13
106489,20-10-2021 07:38,21.8,359,Non premium,6.84,13.35,42.14,0.21,227,4.6,71.3,3250.61,915,72.16,22.05,80.73,1283.02
106543,20-10-2021 08:32,20.5,357,Non premium,6.84,13.35,42.14,0.21,227,4.86,72.21,3226.2,924,68.3,22.8,81.78,1287.68
106604,20-10-2021 09:33,20,355,Non premium,6.84,13.35,42.14,0.21,227,4.95,73.62,3046.01,915,97.4,21.99,81.97,1279.7
106669,20-10-2021 10:38,21.2,344,Non premium,6.84,13.35,42.14,0.21,227,5.04,77.64,3134.6,915,77.7,23.18,81.08,1278.45
106726,20-10-2021 11:35,20.5,348,Non premium,6.84,13.35,42.14,0.21,227,5.05,76.51,3205.05,905,67.36,22.35,80.26,1276.36
106789,20-10-2021 12:38,21.5,350,Non premium,6.84,13.35,42.14,0.21,227,5.16,73.95,2953.73,906,74.63,23.18,79.65,1285.58
106847,20-10-2021 13:36,20.6,348,Non premium,6.84,13.35,42.14,0.21,227,5.14,75.66,3219.77,915,79.82,22.25,82.78,1240.15
106904,20-10-2021 14:33,20.4,339,Non premium,6.84,13.35,42.14,0.21,227,5,73.88,2945.99,936,70.54,21.34,81.78,1260.3
106969,20-10-2021 15:38,20.2,341,Non premium,6.84,13.35,42.14,0.21,227,5.01,71.62,3111.1,936,90.24,22.8,81.1,1293.82
107026,20-10-2021 16:35,16.6,339,Non premium,6.84,13.35,42.14,0.21,227,4.86,71.87,2798.6,936,67.59,23.47,81.64,1286.96
107031,20-10-2021 16:40,20.5,341,Non premium,6.84,13.35,42.14,0.21,227,5.01,71.58,2880.3,936,80.05,21.23,83.1,1292.37
107443,20-10-2021 23:32,18.6,341,Non premium,6.84,13.35,42.14,0.21,227,4.95,70.26,3341.8,896,65.72,20.1,82.85,1297.13
107507,21-10-2021 00:36,18.2,344,Non premium,6.92,13.24,42.14,0.21,226,4.77,68.66,3279.25,924,85.52,21.55,82.01,1296.08
107561,21-10-2021 01:30,18.9,337,Non premium,6.92,13.24,42.14,0.21,226,5.53,73.43,3153.85,935,84.86,23.7,77.83,1257.33
107623,21-10-2021 02:32,18.6,334,Non premium,6.92,13.24,42.14,0.21,226,5.05,72.84,3191.19,895,69.6,19.04,85.44,1280.98
107681,21-10-2021 03:30,20.1,337,Non premium,6.92,13.24,42.14,0.21,226,5.15,70.12,2953.03,896,72.32,20.65,80.3,1261.81
107746,21-10-2021 04:35,17.8,344,Non premium,6.92,13.24,42.14,0.21,226,4.99,70.93,3077.27,896,73.86,20.01,81.53,1255.18
107809,21-10-2021 05:38,18.3,337,Non premium,6.92,13.24,42.14,0.21,226,5.28,70.86,2976.23,915,80.38,20.69,79.6,1217.29
107866,21-10-2021 06:35,18.5,344,Non premium,6.92,13.24,42.14,0.21,226,5.2,70.82,2983.91,915,66.34,22.12,77.58,1226.63
107989,21-10-2021 08:38,13,359,Premium,6.92,13.24,42.14,0.21,226,4.36,61.87,3065.61,1044,60.37,20.86,78.86,1176.83
108047,21-10-2021 09:36,12.3,344,Premium,6.92,13.24,42.14,0.21,226,4.27,61.2,3007.21,1044,56.92,21.24,78.94,1173.09
108951,22-10-2021 00:40,15.2,341,Premium,6.56,13.56,42.14,0.21,231,4.25,59.88,2760.66,995,54.93,24.85,70.43,1296.03
109001,22-10-2021 01:30,15.4,339,Premium,6.56,13.56,42.14,0.21,231,4.48,62.35,2920.07,1025,58.29,24.5,68.86,1239.97
109066,22-10-2021 02:35,16.4,344,Premium,6.56,13.56,42.14,0.21,231,4.56,61.88,3132.74,1026,65.8,24.21,66.38,1180.46
109123,22-10-2021 03:32,15,341,Premium,6.56,13.56,42.14,0.21,231,4.54,64,3096.16,1004,55.14,27.01,66.65,1218.87
110806,23-10-2021 07:35,21,339,Non premium,7.13,13.01,43.31,0.11,232,4.7,67.55,3228.13,895,54.51,25.38,74.77,1299.1
110869,23-10-2021 08:38,19.8,332,Non premium,7.13,13.01,43.31,0.11,232,5.03,75.11,2993.27,925,47.39,23.54,76.56,1272.35
111345,23-10-2021 16:34,15.4,341,Premium,7.13,13.01,43.31,0.11,232,5.01,69.04,2875.32,1054,61.66,22.28,76.55,1258.84
111829,24-10-2021 00:38,15.4,341,Premium,6.85,13.28,43.31,0.11,236,4.95,66.74,3187.78,995,47.12,24.69,74.29,1275.9
111886,24-10-2021 01:35,15.9,344,Premium,6.85,13.28,43.31,0.11,236,4.81,66.91,3165.18,995,48.9,24.92,73.41,1302.75
111943,24-10-2021 02:32,20.1,339,Premium,6.85,13.28,43.31,0.11,236,4.52,65.16,2945.68,995,52.16,25.42,73.72,1308.26
112006,24-10-2021 03:35,19.5,341,Premium,6.85,13.28,43.31,0.11,236,4.84,63.78,3086.02,995,62.08,24.32,75.17,1309.16
112126,24-10-2021 05:35,21.1,332,Premium,6.85,13.28,43.31,0.11,236,4.67,62.68,3108.54,1014,63.57,24.75,75.5,1284.58
112183,24-10-2021 06:32,18.5,334,Premium,6.85,13.28,43.31,0.11,236,4.66,63.48,2873.87,995,58.86,24.71,74.49,1288.56
112245,24-10-2021 07:34,18.4,329,Premium,6.85,13.28,43.31,0.11,236,4.7,64.33,3120.34,1035,50.82,22.73,77.29,1274.63
112301,24-10-2021 08:30,11.2,334,Premium,6.85,13.28,43.31,0.11,236,4.77,64.69,3003.31,1035,52.5,21.96,78.11,1284.41
112364,24-10-2021 09:33,10.7,344,Premium,6.85,13.28,43.31,0.11,236,4.8,62.15,3044.38,1124,46.68,21.59,77.89,1244.41
112427,24-10-2021 10:36,11.2,347,Premium,6.85,13.28,43.31,0.11,236,4.74,65.38,3193.46,1124,43.32,20.44,77.34,1252
112486,24-10-2021 11:35,19.1,341,Premium,6.85,13.28,43.31,0.11,236,4.96,66.68,3019.92,1084,44.68,19.57,78.61,1271.45
112548,24-10-2021 12:37,14.1,339,Premium,6.85,13.28,43.31,0.11,236,5.06,64.93,2959.66,1065,44.95,21.42,76.73,1272.53
112606,24-10-2021 13:35,13.4,341,Premium,6.85,13.28,43.31,0.11,236,4.75,64.93,2939.97,1065,58.69,21.28,76.82,1267.3
112661,24-10-2021 14:30,13.5,344,Premium,6.85,13.28,43.31,0.11,236,4.85,65.23,3042.82,1065,36.2,20.51,79.1,1256.39
112723,24-10-2021 15:32,12.6,341,Premium,6.85,13.28,43.31,0.11,236,4.77,65.34,3013.29,1065,48.52,19,78.82,1253.11
112786,24-10-2021 16:35,12.4,339,Premium,6.85,13.28,43.31,0.11,236,4.79,65.2,3038.14,1065,42.9,21.23,78.11,1248.31
113266,25-10-2021 00:35,16.7,329,Non premium,6.34,13.62,43.31,0.11,240,5.09,67.29,3154.67,974,50.16,23.86,72.55,1308.89
113321,25-10-2021 01:30,16.9,344,Non premium,6.34,13.62,43.31,0.11,240,4.95,67.42,3131.8,974,58,23.29,73.03,1294.69
113384,25-10-2021 02:33,16.8,328,Non premium,6.34,13.62,43.31,0.11,240,5.14,67.59,3134.57,975,57.92,25.79,69.67,1288.13
113449,25-10-2021 03:38,25.7,332,Non premium,6.34,13.62,43.31,0.11,240,4.95,67.67,3085.08,975,66.41,25.16,72.55,1281.24
113501,25-10-2021 04:30,19.8,344,Non premium,6.34,13.62,43.31,0.11,240,4.96,68.59,3059.96,975,57.52,25.33,71.24,1273.09
113556,25-10-2021 05:25,18.3,322,Non premium,6.34,13.62,43.31,0.11,240,4.47,62.37,2973.37,975,52.52,24.2,72.17,1281.1
113628,25-10-2021 06:37,15.1,327,Non premium,6.34,13.62,43.31,0.11,240,5.02,67.62,3196.31,975,48.78,22.72,78.62,1284.72
113685,25-10-2021 07:34,12.9,332,Non premium,6.34,13.62,43.31,0.11,240,5.11,71.32,3064.39,975,45.2,20.79,79.77,1268.28
113747,25-10-2021 08:36,16.3,329,Non premium,6.34,13.62,43.31,0.11,240,5.21,70.47,3177.54,945,50.45,22.16,81.34,1266.53
113800,25-10-2021 09:29,17.3,327,Non premium,6.34,13.62,43.31,0.11,240,5.22,71.37,2918.94,925,57.39,22.56,81.14,1253.92
113870,25-10-2021 10:39,19.5,329,Non premium,6.34,13.62,43.31,0.11,240,5.26,72.22,3157.69,906,58.34,22.69,80.17,1234.98
113880,25-10-2021 10:49,22,332,Non premium,6.34,13.62,43.31,0.11,240,5.2,73.87,3216.06,906,42.17,20.71,81.55,1228.74
113988,25-10-2021 12:37,19.5,329,Non premium,6.34,13.62,43.31,0.11,240,5.37,73.27,3006.2,886,65.59,20.82,82.34,1267.15
114046,25-10-2021 13:35,21.5,319,Non premium,6.34,13.62,43.31,0.11,240,5.41,74.56,2889.14,875,50.87,21.92,81.61,1236.99
114109,25-10-2021 14:38,19.8,329,Non premium,6.34,13.62,43.31,0.11,240,5.45,74.92,3011.56,905,58.61,22.06,81.04,1216.76
114170,25-10-2021 15:39,17.5,320,Non premium,6.34,13.62,43.31,0.11,240,5.3,74.09,3165.08,924,46.27,21.37,80.43,1227.08
114226,25-10-2021 16:35,15,322,Non premium,6.34,13.62,43.31,0.11,240,4.85,66.6,3050.31,970,48.63,21.75,79.41,1217.15
114701,26-10-2021 00:30,18.5,332,Non premium,6.76,13.35,43.31,0.11,229,5.22,69.21,3219.29,994,50.99,26.04,69.04,1298.83
114766,26-10-2021 01:35,20,329,Non premium,6.76,13.35,43.31,0.11,229,4.86,66.48,3211.17,945,51.83,24.78,71.72,1267.71
114828,26-10-2021 02:37,22.1,322,Non premium,6.76,13.35,43.31,0.11,229,4.75,67.02,3156.22,945,75.3,24.89,72.27,1262.63
114883,26-10-2021 03:32,16.6,341,Premium,6.76,13.35,43.31,0.11,229,4.51,63.56,3235.11,995,56.85,20.08,87.33,1332.72
114946,26-10-2021 04:35,13.7,341,Premium,6.76,13.35,43.31,0.11,229,4.95,65.27,3076.19,1044,47.21,19.99,84.88,1293.93
115001,26-10-2021 05:30,16,355,Premium,6.76,13.35,43.31,0.11,229,4.7,66.46,3020.01,1044,55.47,21.16,84.47,1276.51
115063,26-10-2021 06:32,13.5,357,Premium,6.76,13.35,43.31,0.11,229,4.76,66.03,2997.51,1044,50.59,21.67,83.58,1258.81
115126,26-10-2021 07:35,12,348,Premium,6.76,13.35,43.31,0.11,229,5.03,67.57,3045.3,1044,48.38,22.34,83.08,1266.67
115188,26-10-2021 08:37,11.8,350,Premium,6.76,13.35,43.31,0.11,229,5.07,67.59,2971,1044,48.06,22.21,83.72,1257.29
115246,26-10-2021 09:35,13.1,355,Premium,6.76,13.35,43.31,0.11,229,4.8,68.2,3224.36,1044,59.46,21.98,85.33,1257.17
115309,26-10-2021 10:38,10.3,350,Premium,6.76,13.35,43.31,0.11,229,4.79,64.23,3118.45,1044,70.15,20.57,85.55,1252.86
115366,26-10-2021 11:35,13.5,355,Premium,6.76,13.35,43.31,0.11,229,4.81,65.71,2934.55,1044,38.98,20.39,84.61,1241.08
115421,26-10-2021 12:30,13.5,344,Premium,6.76,13.35,43.31,0.11,229,4.94,66.27,2911.65,1044,46.16,20.73,84.63,1240.39
115542,26-10-2021 14:31,14,340,Premium,6.76,13.35,43.31,0.11,229,4.91,66.25,3061.08,1045,45.89,20.91,81.25,1207.2
115605,26-10-2021 15:34,14.5,329,Premium,6.76,13.35,43.31,0.11,229,4.93,67.78,3098.98,1025,52.44,21.7,80.84,1202.44
115666,26-10-2021 16:35,14.4,322,Premium,6.76,13.35,43.31,0.11,229,4.96,67.28,3085.76,1025,55.59,22.13,79.85,1199.34
115789,26-10-2021 18:38,19.1,331,Non premium,6.76,13.35,43.31,0.11,229,5.18,70.66,3177.88,964,52.83,22.18,80.72,1265.69
115846,26-10-2021 19:35,18.5,310,,6.76,13.35,43.31,0.11,229,5.15,72.02,2993.34,945,49.03,21.4,80.92,1252.81
115903,26-10-2021 20:32,17.4,327,Non premium,6.76,13.35,43.31,0.11,229,5.16,71.6,3137.95,945,53.67,23.58,80.75,1245.29
115966,26-10-2021 21:35,17.1,329,Non premium,6.76,13.35,43.31,0.11,229,5.3,72.62,3066.22,945,50.43,21.85,80.45,1233.49
116027,26-10-2021 22:36,18,325,Non premium,6.76,13.35,43.31,0.11,229,5.25,70.91,2989.7,945,42.23,24.99,78.6,1235.96
116083,26-10-2021 23:32,17.8,327,Non premium,6.76,13.35,43.31,0.11,229,5.48,71.31,3133.65,945,53.21,23.13,79.86,1251.63
116146,27-10-2021 00:35,18.9,332,Non premium,6.97,13.18,43.31,0.11,227,5.44,70.73,2991.86,945,54,22.76,80.61,1244.15
116209,27-10-2021 01:38,19.9,334,Non premium,6.97,13.18,43.31,0.11,227,5.21,73.96,3048.67,945,74.09,23.58,77.82,1249.63
116267,27-10-2021 02:36,19.3,339,Non premium,6.97,13.18,43.31,0.11,227,5.16,74.61,2992.93,945,45.22,22.05,80.11,1212.15
116329,27-10-2021 03:38,18,341,Non premium,6.97,13.18,43.31,0.11,227,5.05,73.26,3088.76,915,59.59,22.36,79.95,1242.41
116383,27-10-2021 04:32,13.6,334,Premium,6.97,13.18,43.31,0.11,227,4.83,66.56,3133.14,1035,56.72,24.02,77.68,1220.4
116442,27-10-2021 05:31,12.5,338,Premium,6.97,13.18,43.31,0.11,227,4.72,65.82,2989.68,1014,62.14,23.79,78.41,1257.64
116506,27-10-2021 06:35,13.2,346,Premium,6.97,13.18,43.31,0.11,227,4.72,65.04,3037.04,1015,46.66,22.22,78.63,1301.64
116563,27-10-2021 07:32,15.3,337,Premium,6.97,13.18,43.31,0.11,227,4.68,66.2,3171.77,1004,57.88,21.73,79.65,1268.16
116621,27-10-2021 08:30,14.8,334,Premium,6.97,13.18,43.31,0.11,227,4.83,66.83,3013.79,1004,58.84,25.29,74.47,1278.57
116684,27-10-2021 09:33,16.5,322,Premium,6.97,13.18,43.31,0.11,227,4.83,66.29,3072.27,1004,47.23,21.55,79.01,1263.77
116749,27-10-2021 10:38,15,332,Premium,6.97,13.18,43.31,0.11,227,5.07,67.96,2982.31,1035,41.04,21.38,77.17,1253.39
116801,27-10-2021 11:30,16.5,335,Premium,6.97,13.18,43.31,0.11,227,4.81,66.7,3152.9,1035,43.75,21.64,76.67,1228.25
116862,27-10-2021 12:31,14.5,342,Premium,6.97,13.18,43.31,0.11,227,4.95,67.22,3110.62,1035,51.37,22.26,76.36,1254.22
116927,27-10-2021 13:36,13.1,332,Premium,6.97,13.18,43.31,0.11,227,4.68,65.28,3055.02,1025,46.6,22.86,76.11,1278.86
116984,27-10-2021 14:33,12.4,334,Premium,6.97,13.18,43.31,0.11,227,4.7,64.59,3170.19,1025,48.46,22.6,77.04,1263.41
117048,27-10-2021 15:37,12,339,Premium,6.97,13.18,43.31,0.11,227,4.72,64.75,3086.18,1025,59.47,21.18,78.2,1265.15
117582,28-10-2021 00:31,14.5,341,Premium,6.3,13.65,43.31,0.11,224,4.51,65.22,3265.96,1034,40.11,24.95,77.7,1277.27
117641,28-10-2021 01:30,15.2,337,Premium,6.3,13.65,43.31,0.11,224,4.79,66.46,3240.17,995,53.73,22.41,80.03,1277.65
117708,28-10-2021 02:37,14.8,344,Premium,6.3,13.65,43.31,0.11,224,4.86,66.94,3242.96,1016,40.57,21.59,81.73,1244.68
117761,28-10-2021 03:30,17,341,Premium,6.3,13.65,43.31,0.11,224,5,67,3117.42,995,42.29,23.59,79.7,1227.47
117829,28-10-2021 04:38,16.9,320,Premium,6.3,13.65,43.31,0.11,224,4.94,66.86,3253.31,995,48.55,24.1,80.77,1244.77
117886,28-10-2021 05:35,13.8,342,Premium,6.3,13.65,43.31,0.11,224,4.85,68.86,3067.26,995,51.52,22.8,78.65,1242.52
118002,28-10-2021 07:31,17.5,340,Non premium,6.3,13.65,43.31,0.11,224,5.31,72.12,3085.41,925,55.83,23.73,79.26,1261.67
118066,28-10-2021 08:35,19.8,341,Non premium,6.3,13.65,43.31,0.11,224,5.03,72.42,3061.47,896,54.59,20.95,83,1258.6
118122,28-10-2021 09:31,21,340,Non premium,6.3,13.65,43.31,0.11,224,5.16,73.34,3075.46,896,65.47,21.9,80.83,1221.66
118186,28-10-2021 10:35,20.2,322,Non premium,6.3,13.65,43.31,0.11,224,5.34,73.97,3041.58,896,56.51,21.05,84.42,1216.11
118249,28-10-2021 11:38,18.8,334,Non premium,6.3,13.65,43.31,0.11,224,5.29,73.59,3084.5,896,54.44,22.9,81.1,1207.7
118366,28-10-2021 13:35,20.6,325,Non premium,6.3,13.65,43.31,0.11,224,5.06,72.78,3007.64,896,58.8,21.95,82.68,1230.66
118428,28-10-2021 14:37,22,320,Non premium,6.3,13.65,43.31,0.11,224,5.44,73.46,3111.78,896,62.6,20.15,83.26,1228.43
118484,28-10-2021 15:33,21.3,322,Non premium,6.3,13.65,43.31,0.11,224,5.36,73.48,3067.97,915,42.63,22.88,81.16,1220.97
118541,28-10-2021 16:30,17.9,327,Non premium,6.3,13.65,43.31,0.11,224,5.09,73.98,3114.12,915,47.08,21.72,82.92,1217.32
118607,28-10-2021 17:36,13.9,341,Premium,6.3,13.65,43.31,0.11,224,5.4,75.56,3046.27,915,48.73,22.2,80.95,1217.18
118666,28-10-2021 18:35,14,332,Premium,6.3,13.65,43.31,0.11,224,4.78,68.1,2818.53,1045,44.24,21.96,81.29,1289.59
118729,28-10-2021 19:38,14.5,355,Premium,6.3,13.65,43.31,0.11,224,4.94,68.92,2882.03,1044,64.05,21.81,82.9,1271.92
118785,28-10-2021 20:34,13.3,348,Premium,6.3,13.65,43.31,0.11,224,4.61,68.06,3057.64,1074,46.47,21.57,82.5,1262.86
118904,28-10-2021 22:33,13.4,352,Premium,6.3,13.65,43.31,0.11,224,4.98,65.07,2929.18,1044,52.92,23.16,82.11,1308.17
118963,28-10-2021 23:32,13.7,353,Premium,6.3,13.65,43.31,0.11,224,4.65,64.97,3114.75,1044,61.26,23.47,82.42,1255.54
119031,29-10-2021 00:40,20.1,329,Non premium,6.63,13.41,43.31,0.11,221,4.99,70.55,3175.1,974,51.45,21.16,83.31,1271.93
119091,29-10-2021 01:40,18.4,334,Non premium,6.63,13.41,43.31,0.11,221,5.22,71.65,3043.65,954,43.25,23.26,80.38,1277.03
119151,29-10-2021 02:40,16.8,341,Non premium,6.63,13.41,43.31,0.11,221,5.06,72.15,3283.53,955,51.73,22.75,82.29,1281.61
119211,29-10-2021 03:40,16.7,332,Non premium,6.63,13.41,43.31,0.11,221,5.16,71.18,3161.47,954,49.76,23.43,80.42,1275.33
119266,29-10-2021 04:35,17,334,Non premium,6.63,13.41,43.31,0.11,221,4.94,71.11,3146.9,955,54.36,23.14,80.15,1279.13
119329,29-10-2021 05:38,17.2,353,Non premium,6.63,13.41,43.31,0.11,221,5.11,72.01,3075.83,945,55.37,23.37,81.12,1294.05
119386,29-10-2021 06:35,20,332,Non premium,6.63,13.41,43.31,0.11,221,5.12,70.39,3194.31,924,54.53,23.16,79.11,1299.8
119443,29-10-2021 07:32,18.8,337,Non premium,6.63,13.41,43.31,0.11,221,4.91,69.1,3046.13,924,59.05,25.28,78.63,1303.66
119506,29-10-2021 08:35,19.7,341,Non premium,6.63,13.41,43.31,0.11,221,4.94,70.15,2984.79,925,45.07,24.33,80.31,1305.48
119564,29-10-2021 09:33,20.4,329,Non premium,6.63,13.41,43.31,0.11,221,5.11,71.78,3242.81,924,46.6,20.51,82.53,1282.92
119628,29-10-2021 10:37,21.6,341,Non premium,6.63,13.41,43.31,0.11,221,5.25,71.28,3133.03,925,54.34,20.36,85.36,1286.41
119686,29-10-2021 11:35,21.7,339,Non premium,6.63,13.41,43.31,0.11,221,5.2,71.61,3033.3,924,57.6,21.19,84.1,1288.93
119742,29-10-2021 12:31,19.5,334,Non premium,6.63,13.41,43.31,0.11,221,5.09,71.84,2983.36,924,52.1,22.82,81.48,1274.52
119801,29-10-2021 13:30,19.6,332,Non premium,6.63,13.41,43.31,0.11,221,4.98,71.99,3000.76,925,59.51,21.78,82.37,1276.87
119864,29-10-2021 14:33,20.2,329,Non premium,6.63,13.41,43.31,0.11,221,5.15,70.57,3001.42,925,46.2,22.9,79.76,1282.07
119921,29-10-2021 15:30,20.8,325,Non premium,6.63,13.41,43.31,0.11,221,5.19,71.76,3132.23,945,49.86,21.53,81.53,1241.01
119986,29-10-2021 16:35,20.4,322,Non premium,6.63,13.41,43.31,0.11,221,5.25,71.3,3157.59,955,46.41,22.81,82.23,1239.73
120041,29-10-2021 17:30,22.4,332,Non premium,6.63,13.41,43.31,0.11,221,5.09,72.19,3073.45,945,59.92,21.89,83.2,1255.65
120108,29-10-2021 18:37,18.2,327,Non premium,6.63,13.41,43.31,0.11,221,5.07,71.42,3137.02,965,61.98,22.24,80.1,1270.05
120161,29-10-2021 19:30,20.6,322,Non premium,6.63,13.41,43.31,0.11,221,5.28,71.94,3185.39,935,45.34,20.26,82.74,1268.53
120226,29-10-2021 20:35,19.4,327,Non premium,6.63,13.41,43.31,0.11,221,5.21,70.76,3149.2,946,49.28,21.28,83.2,1275
120282,29-10-2021 21:31,19,329,Non premium,6.63,13.41,43.31,0.11,221,5.14,71.41,3115.15,945,52.39,21.45,81.51,1257.78
120344,29-10-2021 22:33,19.5,327,Non premium,6.63,13.41,43.31,0.11,221,5.14,69.79,3251.62,955,56.62,21.51,83.71,1282.91
120406,29-10-2021 23:35,15.8,325,Non premium,6.63,13.41,43.31,0.11,221,5.16,70.3,3113.14,955,61.16,21.61,82.82,1282.51
120466,30-10-2021 00:35,16.6,341,Premium,7.54,12.89,43.31,0.11,226,5.02,70.14,2990.88,955,53.42,22.72,81.18,1287.88
120529,30-10-2021 01:38,17,338,Premium,7.54,12.89,43.31,0.11,226,5.04,69.75,2973.23,945,58.33,25.28,76.62,1297.53
120586,30-10-2021 02:35,15.4,335,Premium,7.54,12.89,43.31,0.11,226,5.52,73.37,3134.94,945,65.99,22.83,80.22,1279.43
120641,30-10-2021 03:30,17.4,334,Premium,7.54,12.89,43.31,0.11,226,5.15,72.64,3183.07,945,55.47,21.7,80.83,1286.29
120706,30-10-2021 04:35,19.5,332,Premium,7.54,12.89,43.31,0.11,226,5.19,73.42,3107.77,945,48.21,24.28,79.14,1285.73
120828,30-10-2021 06:37,17.4,339,Premium,7.54,12.89,43.31,0.11,226,5.13,74.17,3080.41,894,73.35,26,75.2,1310.85
120881,30-10-2021 07:30,19.4,337,Premium,7.54,12.89,43.31,0.11,226,4.85,71.02,2542.42,915,72.02,22.14,77.51,1301.1
120946,30-10-2021 08:35,18.4,329,Premium,7.54,12.89,43.31,0.11,226,5.15,74.17,3232.48,925,53.73,22.41,77.52,1234.55
121008,30-10-2021 09:37,16.9,325,Premium,7.54,12.89,43.31,0.11,226,5.27,76.22,3144.18,925,56.54,23.5,75.27,1237.49
121066,30-10-2021 10:35,13,341,Premium,7.54,12.89,43.31,0.11,226,4.75,68.14,2999.07,1014,60.76,22.42,78.51,1235.1
121604,30-10-2021 19:33,16.8,325,Non premium,7.54,12.89,43.31,0.11,226,5.18,74.28,3037.25,934,57.85,21.11,83.74,1287.67
121661,30-10-2021 20:30,20,327,Non premium,7.54,12.89,43.31,0.11,226,5.09,73.72,3115.26,945,51.72,23.67,81.11,1260.96
121726,30-10-2021 21:35,19.9,331,Non premium,7.54,12.89,43.31,0.11,226,5.2,74.25,3125.33,934,55.05,22.62,81.9,1272.05
121789,30-10-2021 22:38,17.7,325,Non premium,7.54,12.89,43.31,0.11,226,4.81,71.4,3091,934,43.46,22.35,83.01,1286.56
121842,30-10-2021 23:31,19.8,332,Non premium,7.54,12.89,43.31,0.11,226,4.94,70.14,2904.95,934,42.54,21.21,83.46,1293.41
121904,31-10-2021 00:33,19.1,328,Non premium,7.02,13.01,43.31,0.11,222,4.93,69.04,3126.39,934,53.1,22.29,83.59,1283.52
121969,31-10-2021 01:38,19.7,329,Non premium,7.02,13.01,43.31,0.11,222,5,68.41,3105.67,934,60.26,22.95,82.26,1287.34
122030,31-10-2021 02:39,18.5,325,Non premium,7.02,13.01,43.31,0.11,222,4.77,68.17,3000.14,934,64.36,22.19,82.35,1289
122086,31-10-2021 03:35,19,328,Non premium,7.02,13.01,43.31,0.11,222,4.9,68.26,3006.81,935,51.95,23.07,81.33,1288.93
122142,31-10-2021 04:31,18.8,322,Non premium,7.02,13.01,43.31,0.11,222,5.08,68.11,2958.73,934,48.31,24.86,77.81,1291.08
122201,31-10-2021 05:30,18.5,332,Non premium,7.02,13.01,43.31,0.11,222,5.06,68.19,2878.53,915,43.8,22.58,82.17,1294.67
122264,31-10-2021 06:33,17.8,334,Non premium,7.02,13.01,43.31,0.11,222,5.16,70.14,3268.13,915,49.32,22.41,82.6,1280.4
122321,31-10-2021 07:30,12.6,339,Premium,7.02,13.01,43.31,0.11,222,4.87,62.09,3072.99,1026,58.06,22.17,82.27,1277.74
122386,31-10-2021 08:35,15.7,334,Premium,7.02,13.01,43.31,0.11,222,4.78,63.74,3187.9,1026,47.14,21.64,83.96,1260.99
122448,31-10-2021 09:37,14.3,339,Premium,7.02,13.01,43.31,0.11,222,4.76,64.58,3141.48,1014,48.82,22.59,82.46,1273.32
122503,31-10-2021 10:32,11.6,341,Premium,7.02,13.01,43.31,0.11,222,5,64.12,2947.71,1014,63.21,22.36,83.95,1265.16
122566,31-10-2021 11:35,15,339,Premium,7.02,13.01,43.31,0.11,222,4.86,66.1,3155.08,1014,56.06,21.81,83.5,1243.78
122621,31-10-2021 12:30,14.2,337,Premium,7.02,13.01,43.31,0.11,222,4.66,64.5,3097.26,995,74.92,22.15,83.54,1273.72
122683,31-10-2021 13:32,16.7,341,Premium,7.02,13.01,43.31,0.11,222,4.71,62.57,3123.78,995,57,22.93,83.03,1290.97
122746,31-10-2021 14:35,16.4,332,Premium,7.02,13.01,43.31,0.11,222,4.89,64.34,3030.12,995,64.34,22.34,83.27,1266.83
122801,31-10-2021 15:30,14.3,339,Premium,7.02,13.01,43.31,0.11,222,4.78,65.48,2922.96,995,61.18,22.12,84.12,1274.56
122863,31-10-2021 16:32,15.7,341,Premium,7.02,13.01,43.31,0.11,222,4.91,65.89,3090.71,995,56.7,23.06,80.75,1275.9
122921,31-10-2021 17:30,14.5,339,Premium,7.02,13.01,43.31,0.11,222,4.78,65.68,2888.5,995,63.69,22.29,82.61,1277.04
