Repository: msksatish/Data_Science_Projects

# Data_Science_Projects

## Cancer Diagnostic Classification Model
360DigiTMG | April 2023 - May 2023

- Conducted data exploration and cleansing to improve dataset quality and analysis precision.<br>
- Developed a Cancer Detection Model using K-Nearest Neighbors (KNN) Classifier with 96% accuracy.<br>
- Technology Stack: Python, SQL, Pandas, Numpy, Matplotlib, Scikit-learn, Flask, Streamlit.

## Forecasting Model for Sales and Production in TMT Steel
360DigiTMG | July 2023 - August 2023

- Performed data analysis and cleansing to enhance data quality for improved forecasting precision.<br>

File: CementProject/Dataset.csv (part 7 of 8)
S.No,DateTime,Residue,Blaine,cem_type,C3A,C4AF,G-SO3,G-Moisture,FA-Blaine,Gypsum Weigh Feeder_TPH,Fly Ash SFF_TPH,Drive Power_MILL_KW,Separator_speed_RPM,Position_Master Roller1_mm,Counter Pressure_HLSM_mm,Hydraulic_pressure,Fan Power_Kw
185911,14-12-2021 22:30,21.5,312,Non premium,7.01,13.32,42.11,0.8,281,4.14,65.01,3132.19,875,74.13,25.62,71.39,1325.23
185976,14-12-2021 23:35,20.3,317,Non premium,7.01,13.32,42.11,0.8,281,4.24,64.42,3210.4,875,82.37,26.15,61.71,1328.6
186031,15-12-2021 00:30,20.4,320,Non premium,7.36,12.66,42.11,0.8,272,4.37,68.81,2851.38,894,78.38,25.32,69.2,1335.8
186093,15-12-2021 01:32,18.9,325,Non premium,7.36,12.66,42.11,0.8,272,4.4,70.75,3073.09,875,49.93,26.34,68.74,1347.08
186156,15-12-2021 02:35,20.8,317,Non premium,7.36,12.66,42.11,0.8,272,4.39,67.95,3120.32,875,62.79,24.65,71.6,1340.41
186218,15-12-2021 03:37,21.6,315,Non premium,7.36,12.66,42.11,0.8,272,4.23,67.19,2989.65,860,90.61,25.96,72.26,1313.49
186275,15-12-2021 04:34,25.6,317,Non premium,7.36,12.66,42.11,0.8,272,4.58,74.11,2959.59,860,53.06,22.46,78.37,1322.66
186331,15-12-2021 05:30,19.5,328,Non premium,7.36,12.66,42.11,0.8,272,4.55,75.59,2960.91,860,51.68,24.84,74.61,1322.44
186396,15-12-2021 06:35,20.7,332,Non premium,7.36,12.66,42.11,0.8,272,4.66,76.34,3017.29,875,40.55,23.83,74.46,1313.36
186453,15-12-2021 07:32,20.2,334,Non premium,7.36,12.66,42.11,0.8,272,4.51,76.55,3050.5,875,56.39,24.16,73.45,1317.26
186516,15-12-2021 08:35,19.5,327,Non premium,7.36,12.66,42.11,0.8,272,4.81,80.21,3036.31,866,45.26,25,73.73,1299.79
186571,15-12-2021 09:30,16.5,325,Non premium,7.36,12.66,42.11,0.8,272,4.83,79.92,3040.18,854,49.67,22.36,71.69,1313.54
186640,15-12-2021 10:39,17.1,328,Non premium,7.36,12.66,42.11,0.8,272,4.79,80.27,3118.07,865,49.59,24.77,70.14,1309.17
186691,15-12-2021 11:30,22.5,325,Non premium,7.36,12.66,42.11,0.8,272,4.76,80.23,3091.56,855,56.89,25.12,69.34,1302.19
186756,15-12-2021 12:35,19.8,331,Non premium,7.36,12.66,42.11,0.8,272,4.83,77.61,3220.33,816,58.08,24.1,71.92,1311.17
186813,15-12-2021 13:32,23.5,315,Non premium,7.36,12.66,42.11,0.8,272,4.76,78.52,3083.91,845,52.04,23.64,71.32,1299.16
186877,15-12-2021 14:36,21.8,316,Non premium,7.36,12.66,42.11,0.8,272,4.82,78.39,3022.22,845,74.67,23.57,70.29,1297.39
186935,15-12-2021 15:34,21,325,Non premium,7.36,12.66,42.11,0.8,272,4.92,78.07,3206.28,845,71.33,23.99,71.97,1313.83
186991,15-12-2021 16:30,18.2,322,Non premium,7.36,12.66,42.11,0.8,272,4.72,79.65,2863.37,855,62.81,22.54,73.49,1308.81
187053,15-12-2021 17:32,15.2,332,Premium,7.36,12.66,42.11,0.8,272,4.15,67.04,3155.51,995,59.57,23.37,71.78,1303.05
187119,15-12-2021 18:38,15,337,Premium,7.36,12.66,42.11,0.8,272,4.23,69.65,3176.68,1014,63.02,23.22,71.07,1305.19
187176,15-12-2021 19:35,15,329,Premium,7.36,12.66,42.11,0.8,272,4.35,70.19,3176.61,995,60.68,23.27,70.63,1299.32
187233,15-12-2021 20:32,15.7,322,Premium,7.36,12.66,42.11,0.8,272,4.41,69.13,3298.75,994,52.85,22.35,72.99,1295.46
187291,15-12-2021 21:30,15.6,327,Premium,7.36,12.66,42.11,0.8,272,4.2,63.12,3168.6,995,79.76,23.46,71.52,1301.99
187353,15-12-2021 22:32,15.9,332,Premium,7.36,12.66,42.11,0.8,272,4.34,64.58,3028.48,964,79.36,25.83,70.48,1301.5
187416,15-12-2021 23:35,13.8,334,Premium,7.36,12.66,42.11,0.8,272,4.48,65.98,3173.51,964,73.67,22.67,75.16,1301.97
187474,16-12-2021 00:33,15.3,334,Premium,6.97,12.98,42.11,0.8,278,4.38,65.42,3223.9,965,61.64,22.63,77.14,1300.56
187536,16-12-2021 01:35,16.8,337,Premium,6.97,12.98,42.11,0.8,278,4.31,67.17,3151.03,945,71.66,23.47,74.08,1283.11
187591,16-12-2021 02:30,14.3,339,Premium,6.97,12.98,42.11,0.8,278,4.42,68.37,2957.51,894,90.3,21.43,79.25,1284.09
187659,16-12-2021 03:38,18.4,341,Premium,6.97,12.98,42.11,0.8,278,4.33,68,3184.74,875,83.23,21.66,77.89,1296.94
187711,16-12-2021 04:30,17.8,339,Premium,6.97,12.98,42.11,0.8,278,4.48,68.93,3126.02,915,111.76,22.06,75.92,1262.68
187776,16-12-2021 05:35,19.7,322,Non premium,6.97,12.98,42.11,0.8,278,4.34,69.59,3231.87,915,56.47,23.46,76.06,1266.83
187833,16-12-2021 06:32,21.7,327,Non premium,6.97,12.98,42.11,0.8,278,4.87,79.88,3218.42,821,79.86,23.8,74.25,1316.08
187951,16-12-2021 08:30,24.5,322,Non premium,6.97,12.98,42.11,0.8,278,4.55,77.23,3172.55,835,57.56,24.4,75.65,1315.98
188557,16-12-2021 18:36,21.6,334,Non premium,6.97,12.98,42.11,0.8,278,4.62,72.21,3153,875,86.18,23.4,75.42,1328.11
188616,16-12-2021 19:35,22,339,Non premium,6.97,12.98,42.11,0.8,278,4.4,74.31,3148.01,855,72.06,24.76,71.85,1326.55
188671,16-12-2021 20:30,22,334,Non premium,6.97,12.98,42.11,0.8,278,4.53,71.38,3090.98,856,77.33,25.82,70.33,1353.17
188736,16-12-2021 21:35,23.4,332,Non premium,6.97,12.98,42.11,0.8,278,4.45,71.3,3295.9,835,76.7,22.86,73.75,1324.84
188856,16-12-2021 23:35,20.2,346,Premium,6.97,12.98,42.11,0.8,278,4.24,70.07,2948.78,894,66.64,21.5,77.62,1308.72
188911,17-12-2021 00:30,19.5,350,Premium,7.17,12.82,42.11,0.8,275,4.4,70.69,3118.16,934,75.32,21.58,75.18,1298.72
188976,17-12-2021 01:35,18.8,346,Premium,7.17,12.82,42.11,0.8,275,4.25,71.37,3231.46,964,80.4,23.13,72.39,1271.65
189031,17-12-2021 02:30,16.5,344,Premium,7.17,12.82,42.11,0.8,275,4.1,70.82,3077.17,974,60.91,24.73,70.79,1288.11
189096,17-12-2021 03:35,17.8,341,Premium,7.17,12.82,42.11,0.8,275,4.35,71.91,3232.66,924,72.35,23.22,73.74,1277.01
189151,17-12-2021 04:30,18.4,334,Premium,7.17,12.82,42.11,0.8,275,4.37,72.38,3063.08,915,53.27,21.55,75.49,1294.57
189216,17-12-2021 05:35,17.1,337,Premium,7.17,12.82,42.11,0.8,275,4.58,68.98,3158.41,945,57.12,23.41,74.44,1298.97
189271,17-12-2021 06:30,12.7,344,Premium,7.17,12.82,42.11,0.8,275,4.09,68.88,3118.01,924,59.69,23.55,72.59,1295.4
189336,17-12-2021 07:35,17.2,327,Premium,7.17,12.82,42.11,0.8,275,4.18,68.93,3041.13,925,56.58,23.61,70.71,1301.9
189391,17-12-2021 08:30,18.4,325,Non premium,7.17,12.82,42.11,0.8,275,4.45,69.04,3123.7,925,75.7,24.42,70.13,1293.6
189451,17-12-2021 09:30,24.6,305,Non premium,7.17,12.82,42.11,0.8,275,4.67,76.14,3120.84,795,72.87,25.24,74.74,1328.3
189513,17-12-2021 10:32,18.8,325,Non premium,7.17,12.82,42.11,0.8,275,4.53,75,3138.94,816,81.7,23.86,73.74,1321.32
189571,17-12-2021 11:30,25,317,Non premium,7.17,12.82,42.11,0.8,275,4.75,78.25,3224.34,826,74.88,26.57,69.1,1334.88
189636,17-12-2021 12:35,28,310,Non premium,7.17,12.82,42.11,0.8,275,4.75,76.97,2985.96,825,84.46,23.06,76.45,1331.6
189756,17-12-2021 14:35,22.6,315,Non premium,7.17,12.82,42.11,0.8,275,4.28,74.86,3399.64,845,83.27,27.19,71.59,1306.64
189811,17-12-2021 15:30,23.8,332,Non premium,7.17,12.82,42.11,0.8,275,4.74,77.17,3044.86,885,63.29,23.98,72.76,1339.84
189936,17-12-2021 17:35,21.4,325,Non premium,7.17,12.82,42.11,0.8,275,4.71,76.84,3025.19,865,51.98,24.02,73.53,1334.79
189997,17-12-2021 18:36,23.4,320,Non premium,7.17,12.82,42.11,0.8,275,4.61,75.89,3029.01,885,50.01,25.48,71.62,1339.42
190053,17-12-2021 19:32,19.3,329,Non premium,7.17,12.82,42.11,0.8,275,,76.26,3083.8,885,50.36,24.78,71.47,1333.88
190111,17-12-2021 20:30,22,334,Non premium,7.17,12.82,42.11,0.8,275,4.47,75.94,3125.21,885,53.96,25.75,72.1,1335.68
190171,17-12-2021 21:30,15.8,337,Premium,7.17,12.82,42.11,0.8,275,4.08,66.64,3070.75,974,65.7,26.55,72.09,1324.68
190236,17-12-2021 22:35,16,341,Premium,7.17,12.82,42.11,0.8,275,4.14,69.7,3262.17,965,72.18,25.73,74.85,1298.56
190293,17-12-2021 23:32,20.4,332,Premium,7.17,12.82,42.11,0.8,275,4.33,69.3,2950.1,945,53.06,24.36,76.49,1300.8
190351,18-12-2021 00:30,15.1,346,Premium,7.14,12.97,42.11,0.8,280,4.38,68.75,3129.9,934,57.92,27.12,72.36,1290.37
190416,18-12-2021 01:35,15.5,344,Premium,7.14,12.97,42.11,0.8,280,4.67,68.85,3052.28,974,57.08,27.34,71.46,1296.76
190471,18-12-2021 02:30,19.4,337,Non premium,7.14,12.97,42.11,0.8,280,4.31,66.98,2958.82,974,48.65,23.05,74.42,1317.21
190538,18-12-2021 03:37,20.8,332,Non premium,7.14,12.97,42.11,0.8,280,4.94,74.54,3167.84,844,64.26,24.36,72.7,1310.9
190593,18-12-2021 04:32,22.4,325,Non premium,7.14,12.97,42.11,0.8,280,4.95,75.12,3080.14,844,75.41,23.09,72.88,1315.34
190656,18-12-2021 05:35,20.3,334,Non premium,7.14,12.97,42.11,0.8,280,4.97,74.86,2948.39,835,50.97,24.03,75.01,1323.93
190713,18-12-2021 06:32,20.2,332,Non premium,7.14,12.97,42.11,0.8,280,4.75,75.74,2496.26,855,75.18,20.71,80.96,1332.64
190775,18-12-2021 07:34,19.1,329,Premium,7.14,12.97,42.11,0.8,280,4.43,68.17,3091.59,924,76.3,22.82,76.67,1311.8
190837,18-12-2021 08:36,17,334,Premium,7.14,12.97,42.11,0.8,280,4.39,66.78,2924.7,974,54.49,24.69,72.26,1345.06
190896,18-12-2021 09:35,13.7,339,Premium,7.14,12.97,42.11,0.8,280,3.84,47.63,2851.72,1004,52.69,23.53,70.25,1351.44
191496,18-12-2021 19:35,20.4,322,Non premium,7.14,12.97,42.11,0.8,280,4.69,74.26,3228.53,836,72.81,23.61,77.27,1326.43
191551,18-12-2021 20:30,19.2,332,Non premium,7.14,12.97,42.11,0.8,280,4.95,78.8,2969.18,835,51.95,23.52,71.99,1349.18
191616,18-12-2021 21:35,22.8,317,Non premium,7.14,12.97,42.11,0.8,280,4.86,80.99,3194.66,854,52.35,21.15,78.27,1332.37
191671,18-12-2021 22:30,20.9,325,Non premium,7.14,12.97,42.11,0.8,280,4.95,78.46,3206.99,855,53.54,25.12,75.59,1320.18
191739,18-12-2021 23:38,20.3,334,Non premium,7.14,12.97,42.11,0.8,280,4.92,76.98,3086.99,845,58.92,25.29,74.23,1327.17
191851,19-12-2021 01:30,17.1,341,Non premium,7.65,12.65,42.11,0.8,279,4.9,,3074.48,855,53.77,24.35,77.68,1327.25
191916,19-12-2021 02:35,16.5,344,Premium,7.65,12.65,42.11,0.8,279,4.53,68.5,3185.38,974,49.88,22.36,81.21,1308.64
191971,19-12-2021 03:30,13.5,348,Premium,7.65,12.65,42.11,0.8,279,4.37,68.47,3199.06,995,60.16,23.39,75.77,1288.49
192039,19-12-2021 04:38,14.2,341,Premium,7.65,12.65,42.11,0.8,279,4.44,68.06,3184.97,974,55.91,24.07,76.66,1293.42
192091,19-12-2021 05:30,17.2,339,Premium,7.65,12.65,42.11,0.8,279,4.34,67.9,3229.49,974,65.78,25.48,76.42,1289.3
192153,19-12-2021 06:32,18.6,355,Premium,7.65,12.65,42.11,0.8,279,4.22,65.85,3051.3,955,84.76,25.37,76.92,1323.28
192211,19-12-2021 07:30,18.1,350,Premium,7.65,12.65,42.11,0.8,279,4.44,68.46,3046.06,955,53.48,24.55,78.62,1319.15
192275,19-12-2021 08:34,17.7,348,Premium,7.65,12.65,42.11,0.8,279,4.41,68.16,3307.28,924,60.61,22.77,79.36,1314.06
192334,19-12-2021 09:33,18.9,329,Premium,7.65,12.65,42.11,0.8,279,4.48,69.4,2816.1,934,66.47,22.64,78.12,1307.86
192391,19-12-2021 10:30,20.4,334,Non premium,7.65,12.65,42.11,0.8,279,4.79,72.92,3055.87,875,77.48,25.06,76.61,1342.23
192451,19-12-2021 11:30,19.6,322,Non premium,7.65,12.65,42.11,0.8,279,5,80.54,3130.3,844,56.72,23.24,80.79,1325.82
192516,19-12-2021 12:35,23.3,320,Non premium,7.65,12.65,42.11,0.8,279,4.91,79.42,3203.95,844,63.67,23.67,78.42,1342.49
192579,19-12-2021 13:38,22.5,327,Non premium,7.65,12.65,42.11,0.8,279,4.91,79.74,3146.56,866,67.92,22.98,78.62,1323.69
192631,19-12-2021 14:30,21.6,331,Non premium,7.65,12.65,42.11,0.8,279,4.84,79.63,3210.57,854,54.21,24.03,75.31,1314.6
192699,19-12-2021 15:38,20.5,334,Non premium,7.65,12.65,42.11,0.8,279,5.1,78.65,3250.88,845,62.25,22.87,76.84,1313.07
192751,19-12-2021 16:30,21.8,312,Non premium,7.65,12.65,42.11,0.8,279,4.93,78.82,3050.92,845,67.71,22.56,73.33,1316.73
192809,19-12-2021 17:28,22.9,327,Non premium,7.65,12.65,42.11,0.8,279,4.77,77.99,3205.77,894,55.66,22.19,75.53,1320.06
192871,19-12-2021 18:30,19.1,328,Non premium,7.65,12.65,42.11,0.8,279,4.65,78.16,3113.18,875,60.61,22.72,74.85,1315.6
192930,19-12-2021 19:29,17.4,332,Non premium,7.65,12.65,42.11,0.8,279,5.14,78.76,3205.87,826,72.31,24.92,71.23,1310.94
192996,19-12-2021 20:35,19.5,315,Non premium,7.65,12.65,42.11,0.8,279,4.91,77.47,3113.18,866,65.76,23.06,76.17,1306.41
193057,19-12-2021 21:36,19.4,329,Non premium,7.65,12.65,42.11,0.8,279,4.91,78.31,3123.28,875,68.1,24.48,71.96,1293.37
193119,19-12-2021 22:38,18.9,322,Non premium,7.65,12.65,42.11,0.8,279,4.79,77.2,3098.84,816,85.09,23.92,72.41,1330.05
193173,19-12-2021 23:32,14.4,332,Non premium,7.65,12.65,42.11,0.8,279,4.26,67.22,3099.65,958,65.05,24.92,70.25,1316.23
193231,20-12-2021 00:30,12.9,350,Premium,7.43,12.8,42.11,0.8,288,4.48,67.57,3199.12,974,65.11,26.12,68.11,1297.17
193296,20-12-2021 01:35,14.1,357,Premium,7.43,12.8,42.11,0.8,288,4.51,67.72,3091.61,974,61.54,25.55,69.12,1299.68
193351,20-12-2021 02:30,16.1,329,Premium,7.43,12.8,42.11,0.8,288,4.3,64.58,3148.46,945,96.76,28.53,60.21,1274.13
193415,20-12-2021 03:34,18,327,Premium,7.43,12.8,42.11,0.8,288,4.47,67.48,3162.29,945,80.38,23.56,69.6,1302.43
193591,20-12-2021 06:30,22.1,327,Non premium,7.43,12.8,42.11,0.8,288,3.98,63.29,3178.37,875,92.25,25.44,63.24,1331.02
193656,20-12-2021 07:35,24.3,334,Non premium,7.43,12.8,42.11,0.8,288,4.72,73.46,3192.34,825,75.95,24.34,75,1332.38
193708,20-12-2021 08:27,24.2,322,Non premium,7.43,12.8,42.11,0.8,288,4.56,73.59,3145.04,825,76.45,23.49,76.62,1303.76
194193,20-12-2021 16:32,19.7,322,Non premium,7.43,12.8,42.11,0.8,288,4.73,73.71,2892.3,875,73,19.63,82.19,1330.51
194256,20-12-2021 17:35,19,327,Non premium,7.43,12.8,42.11,0.8,288,4.88,74.34,3373.72,865,83.61,25.29,67.62,1305.39
194317,20-12-2021 18:36,21.6,329,Non premium,7.43,12.8,42.11,0.8,288,4.78,76.89,3032.46,875,69.49,23.08,75.42,1315.06
194371,20-12-2021 19:30,22.9,334,Non premium,7.43,12.8,42.11,0.8,288,4.96,79.25,3001.81,854,70.36,23.8,75.29,1310.42
194436,20-12-2021 20:35,20.5,331,Non premium,7.43,12.8,42.11,0.8,288,4.93,77.1,3158.57,894,58.86,22.24,77.5,1313.89
194491,20-12-2021 21:30,19.6,329,Non premium,7.43,12.8,42.11,0.8,288,4.75,75.4,3310.2,795,80.64,29.38,68.99,1333.01
194556,20-12-2021 22:35,20,332,Non premium,7.43,12.8,42.11,0.8,288,5.1,77.51,3039.53,875,62.58,24.16,71.03,1337.84
194617,20-12-2021 23:36,16.4,325,Non premium,7.43,12.8,42.11,0.8,288,4.92,77.58,3178.45,875,61.89,24.55,73.76,1328.63
194676,21-12-2021 00:35,17.2,329,Non premium,7.54,12.71,42.11,0.8,274,5.04,78.84,3070.88,875,51.95,24.56,71.53,1307.13
194731,21-12-2021 01:30,21,332,Non premium,7.54,12.71,42.11,0.8,274,5,79.07,3169.72,875,63.27,24.98,73.15,1300.64
194796,21-12-2021 02:35,18.9,329,Non premium,7.54,12.71,42.11,0.8,274,4.68,77.1,3242.61,845,73.67,25.13,71.01,1291.97
194853,21-12-2021 03:32,21.3,337,Non premium,7.54,12.71,42.11,0.8,274,4.66,74.83,3200.56,875,56.14,25.75,72.38,1327.33
194918,21-12-2021 04:37,20.7,332,Non premium,7.54,12.71,42.11,0.8,274,4.85,78.07,3201.85,854,56.12,25.04,73.28,1360.07
194973,21-12-2021 05:32,28,329,Non premium,7.54,12.71,42.11,0.8,274,4.93,78.22,3201.42,845,56.01,24.01,73.25,1363.1
195036,21-12-2021 06:35,21.3,331,Non premium,7.54,12.71,42.11,0.8,274,4.59,77.79,3006.84,845,46.91,23.24,74.29,1367.73
195091,21-12-2021 07:30,20.1,329,Non premium,7.54,12.71,42.11,0.8,274,4.88,78.13,3122.99,815,67.83,20.94,73.05,1358.03
195153,21-12-2021 08:32,22,325,Non premium,7.54,12.71,42.11,0.8,274,5.05,79.03,3165.23,826,59.21,21.48,74.24,
195218,21-12-2021 09:37,21.5,327,Non premium,7.54,12.71,42.11,0.8,274,4.88,79.27,3181.75,835,62.9,20.85,76.46,1324.5
195516,21-12-2021 14:35,20.5,331,Non premium,7.54,12.71,42.11,0.8,274,4.73,74.26,3123.17,964,74.94,23.91,73.67,1347.04
195571,21-12-2021 15:30,18.2,327,Non premium,7.54,12.71,42.11,0.8,274,4.73,76.15,2954.59,894,58.8,22.46,78.09,1336.5
195693,21-12-2021 17:32,24,329,Non premium,7.54,12.71,42.11,0.8,274,4.88,77.48,3047.12,865,63.17,24.23,75.78,1335.91
195752,21-12-2021 18:31,22,331,Non premium,7.54,12.71,42.11,0.8,274,4.79,78.04,3152.32,866,71.26,24.38,74.62,1329.28
195809,21-12-2021 19:28,23.8,322,Non premium,7.54,12.71,42.11,0.8,274,4.46,72.11,3227.56,866,58.48,26.92,64.88,1331.64
195871,21-12-2021 20:30,21.5,325,Non premium,7.54,12.71,42.11,0.8,274,4.84,78.3,3179.08,854,61.68,23.78,70.91,1329.48
195931,21-12-2021 21:30,26,310,Non premium,7.54,12.71,42.11,0.8,274,4.64,78.49,3077.14,845,63.06,23.09,72.72,1323.17
195993,21-12-2021 22:32,14.5,337,Premium,7.54,12.71,42.11,0.8,274,4.45,71.95,3179.35,995,55.7,23.04,72.52,1284.49
196051,21-12-2021 23:30,17.7,322,Premium,7.54,12.71,42.11,0.8,274,4.51,71,3129.57,995,51.96,24.86,71.19,1295.01
196111,22-12-2021 00:30,19.9,334,Premium,6.74,13.04,42.11,0.8,281,4.28,71.22,3128.87,994,49.38,25.62,71.06,1294.81
196173,22-12-2021 01:32,18.5,332,Premium,6.74,13.04,42.11,0.8,281,4.6,69.68,3162.37,974,84.59,22.88,77.03,1342.13
196236,22-12-2021 02:35,19.3,322,Premium,6.74,13.04,42.11,0.8,281,4.48,71.38,3082.48,974,58.17,24.35,72.7,1319.65
196295,22-12-2021 03:34,20.6,320,Premium,6.74,13.04,42.11,0.8,281,4.33,71.78,3082.86,945,62.56,24.78,71.29,1326.21
196359,22-12-2021 04:38,17.8,322,Premium,6.74,13.04,42.11,0.8,281,4.32,72.49,3134.21,994,52.16,25.78,70.76,1329.4
196413,22-12-2021 05:32,15.3,332,Premium,6.74,13.04,42.11,0.8,281,4.2,68.95,3257.04,944,70.39,24.67,72.64,1339.73
196476,22-12-2021 06:35,14.5,337,Premium,6.74,13.04,42.11,0.8,281,4.4,72.06,3100.05,974,63.96,25.01,72.47,1338.35
196533,22-12-2021 07:32,17.3,344,Premium,6.74,13.04,42.11,0.8,281,4.54,73.76,3042.06,995,57.6,22.7,74.99,1323.69
196598,22-12-2021 08:37,13.9,337,Premium,6.74,13.04,42.11,0.8,281,4.64,74.6,3083.53,974,51.12,25.43,70.42,1290.51
196656,22-12-2021 09:35,19.5,322,Premium,6.74,13.04,42.11,0.8,281,4.48,74.37,3102.15,944,59.44,24.23,73.77,1307.19
196717,22-12-2021 10:36,21.7,320,Non premium,6.74,13.04,42.11,0.8,281,5.07,80.97,2972.98,894,55.97,22.43,74.84,1327.05
196773,22-12-2021 11:32,24.5,327,Non premium,6.74,13.04,42.11,0.8,281,5,82.57,2976.98,875,71.97,21.83,77.17,1329.82
196999,23-12-2021 00:30,16.4,334,Premium,7.58,12.83,42.11,0.8,262,3.91,64.34,2816.85,795,78.13,22.33,76.34,1395.9
197061,23-12-2021 01:32,18,339,Premium,7.58,12.83,42.11,0.8,262,4.43,72.23,3143.29,994,68.73,26.02,68.2,1314.45
197124,23-12-2021 02:35,17.8,341,Premium,7.58,12.83,42.11,0.8,262,4.37,70.75,3030.92,945,60.26,26.85,69.17,1346.62
197179,23-12-2021 03:30,20.4,344,Premium,7.58,12.83,42.11,0.8,262,4.47,72.61,3108.41,944,55.55,27.53,68.45,1335.31
197234,23-12-2021 04:25,19.8,341,Premium,7.58,12.83,42.11,0.8,262,4.31,71.77,3101.93,944,67.75,25.09,72.74,1337.84
197301,23-12-2021 05:32,21.3,339,Non premium,7.58,12.83,42.11,0.8,262,4.77,76.56,3208.53,875,62.06,24.03,74.72,1343.46
197364,23-12-2021 06:35,22.1,332,Non premium,7.58,12.83,42.11,0.8,262,4.41,72.53,3215.85,994,60.09,24.83,73.82,1286.3
197419,23-12-2021 07:30,17.9,327,Non premium,7.58,12.83,42.11,0.8,262,4.5,75.93,3093.91,795,113.81,23.45,73.25,1308.26
197909,23-12-2021 15:40,11.5,325,Premium,7.58,12.83,42.11,0.8,262,4.1,61.37,2901.61,1093,47.92,26.21,67.13,1335.31
198023,23-12-2021 17:34,20.8,327,Non premium,7.58,12.83,42.11,0.8,262,4.67,71.97,3164.62,875,99.4,25.58,70.88,1347.77
198084,23-12-2021 18:35,22.6,322,Non premium,7.58,12.83,42.11,0.8,262,4.9,76.19,3049.52,875,86.37,26.63,70.79,1358.01
198143,23-12-2021 19:34,23,317,Non premium,7.58,12.83,42.11,0.8,262,5.01,78.03,3179.61,865,91.2,24.51,72.02,1316.75
198207,23-12-2021 20:38,22.4,320,Non premium,7.58,12.83,42.11,0.8,262,4.79,74.9,3185.69,865,82.52,27.44,63.65,1312.71
198264,23-12-2021 21:35,21.4,322,Non premium,7.58,12.83,42.11,0.8,262,5.05,76.86,3144.29,845,73.65,,,1332.06
198321,23-12-2021 22:32,18.8,317,Non premium,7.58,12.83,42.11,0.8,262,4.89,76.97,3240.72,934,,23.45,74.81,
198384,23-12-2021 23:35,17.9,320,Non premium,7.58,12.83,42.11,0.8,262,4.94,79.57,3050.86,905,66.72,24.22,72.09,1315.94
198439,24-12-2021 00:30,21.4,322,Non premium,7.31,12.8,42.11,0.8,259,4.96,79.59,3204.46,875,54.49,22.76,73.39,1339.81
198499,24-12-2021 01:30,20.7,325,Non premium,7.31,12.8,42.11,0.8,259,5.06,80.18,3196.4,875,67.2,24.5,71.96,1324.04
198564,24-12-2021 02:35,23,327,Non premium,7.31,12.8,42.11,0.8,259,4.89,80.56,3244.25,854,57.29,21.74,76.39,1332.79
198619,24-12-2021 03:30,22.5,322,Non premium,7.31,12.8,42.11,0.8,259,5.43,80.05,3128.63,855,66.91,22.16,75.88,1345.46
198681,24-12-2021 04:32,21.4,325,Non premium,7.31,12.8,42.11,0.8,259,5.15,80.04,3167.5,875,68.75,22.91,74.6,1333.26
198745,24-12-2021 05:36,17.5,339,Non premium,7.31,12.8,42.11,0.8,259,5.12,79.68,3118.32,845,60.39,23.12,74.55,1336.39
198799,24-12-2021 06:30,20.5,322,Non premium,7.31,12.8,42.11,0.8,259,5.05,79.32,3100.32,835,69.4,23.41,74.35,1335.43
198861,24-12-2021 07:32,19.2,325,Non premium,7.31,12.8,42.11,0.8,259,5.15,79.53,3186.69,865,67.39,23.81,73.07,1299.24
198919,24-12-2021 08:30,22,329,Non premium,7.31,12.8,42.11,0.8,259,5.15,78.67,3222.44,845,65.95,23.14,73.51,1325.11
198983,24-12-2021 09:34,20.7,327,Non premium,7.31,12.8,42.11,0.8,259,5.09,79.7,3122.28,845,57.77,26.2,69.83,1308.68
199045,24-12-2021 10:36,18.7,355,Non premium,7.31,12.8,42.11,0.8,259,5.25,80.04,3070.94,845,59.93,24.31,71.92,1311.46
199101,24-12-2021 11:32,14.2,332,Premium,7.31,12.8,42.11,0.8,259,4.38,70.16,2968.2,994,46.93,24.57,74.38,1311.21
199159,24-12-2021 12:30,14.8,337,Premium,7.31,12.8,42.11,0.8,259,4.64,69.14,3030.53,945,58.94,23.89,77.03,1312.34
199221,24-12-2021 13:32,14,344,Premium,7.31,12.8,42.11,0.8,259,4.84,73.48,3047.74,994,44.93,23.58,78.06,1302.84
199279,24-12-2021 14:30,13.9,346,Premium,7.31,12.8,42.11,0.8,259,4.88,73.43,3143.34,995,55.82,23.6,76.67,1298.77
199336,24-12-2021 15:27,15.3,334,Premium,7.31,12.8,42.11,0.8,259,4.69,72.72,3006.44,995,50.49,23.3,76.88,1293.19
199399,24-12-2021 16:30,14.6,341,Premium,7.31,12.8,42.11,0.8,259,4.78,73.39,3032.51,974,49.13,23.08,77.53,1295.54
200179,25-12-2021 05:30,18.9,310,Non premium,7.45,12.81,42.11,0.8,258,4.82,69.02,3137.01,894,49.61,21.82,77.26,1310.82
200245,25-12-2021 06:36,19.9,305,Non premium,7.45,12.81,42.11,0.8,258,4.94,70.29,3116.97,885,46.26,24.59,72.91,1327.65
200299,25-12-2021 07:30,22.1,302,Non premium,7.45,12.81,42.11,0.8,258,4.97,69.75,3201.48,915,47.96,23.61,75.4,1361.39
200364,25-12-2021 08:35,19.8,307,Non premium,7.45,12.81,42.11,0.8,258,4.67,68.61,3128.89,894,58.06,24.44,73.41,1362.15
200426,25-12-2021 09:37,13.4,325,Premium,7.45,12.81,42.11,0.8,258,4.33,60.88,3252.39,1044,48.4,24.14,72.89,1321.03
200484,25-12-2021 10:35,12,332,Premium,7.45,12.81,42.11,0.8,258,4.29,61.14,3097.63,1045,45.74,24.5,72.52,1308.91
200543,25-12-2021 11:34,11.3,334,Premium,7.45,12.81,42.11,0.8,258,4.67,62.25,3091.14,1045,55.83,23.34,74.58,1289.93
200601,25-12-2021 12:32,13.3,329,Premium,7.45,12.81,42.11,0.8,258,4.22,60.3,2998.65,1024,60.34,24.66,73.32,1305.9
200659,25-12-2021 13:30,14.8,327,Premium,7.45,12.81,42.11,0.8,258,4.35,63.58,3075.14,1024,55.62,23.97,73.2,1295.19
200724,25-12-2021 14:35,11.4,344,Premium,7.45,12.81,42.11,0.8,258,4.71,64.4,3100.61,1024,53.29,24.6,73.81,1290.98
200779,25-12-2021 15:30,11.8,329,Premium,7.45,12.81,42.11,0.8,258,4.53,62.9,3109.54,1024,60.32,25.15,73.09,1282.37
200844,25-12-2021 16:35,13.1,337,Premium,7.45,12.81,42.11,0.8,258,4.52,62.82,3105.18,1025,64.65,26.21,70.44,1276.88
200899,25-12-2021 17:30,10.8,332,Premium,7.45,12.81,42.11,0.8,258,4.6,63.89,3104.09,1014,53.5,24.67,72.22,1298.07
200963,25-12-2021 18:34,13.4,329,Premium,7.45,12.81,42.11,0.8,258,4.53,62.69,3141.31,1014,50.53,24.28,74.16,1303.87
201019,25-12-2021 19:30,13.7,337,Premium,7.45,12.81,42.11,0.8,258,4.33,61.74,3021.01,1014,47.69,25.52,72.62,1318.57
201079,25-12-2021 20:30,12.4,341,Premium,7.45,12.81,42.11,0.8,258,4.46,63.25,2997.43,995,48.32,24.66,73.03,1322.41
201147,25-12-2021 21:38,13.1,338,Premium,7.45,12.81,42.11,0.8,258,4.48,62.27,3074.36,994,49.91,24.13,74.94,1311.55
201199,25-12-2021 22:30,13.5,328,Premium,7.45,12.81,42.11,0.8,258,4.8,63.84,3206.8,995,53.8,24.51,73.62,1314.78
201327,26-12-2021 00:38,11.1,334,Premium,6.95,13.04,42.11,0.8,261,4.58,62.76,3239.63,1025,57.5,23.57,75.08,1305.75
201379,26-12-2021 01:30,12.9,325,Premium,6.95,13.04,42.11,0.8,261,4.42,60.36,3074.25,1044,48.71,24.31,74.42,1316.14
201441,26-12-2021 02:32,10.3,322,Premium,6.95,13.04,42.11,0.8,261,4.41,61.76,3093.39,1025,47.92,24.87,73,1315.81
201508,26-12-2021 03:39,10.8,328,Premium,6.95,13.04,42.11,0.8,261,4.58,61.71,3153.74,1014,51.39,23.6,75.73,1313.23
201559,26-12-2021 04:30,10.4,319,Premium,6.95,13.04,42.11,0.8,261,4.6,63.46,3163.01,1024,57.56,25.13,73.68,1304.45
201619,26-12-2021 05:30,13.6,327,Premium,6.95,13.04,42.11,0.8,261,4.47,61.62,3183.88,1014,61.64,24.18,74.71,1310.86
201681,26-12-2021 06:32,14,334,Premium,6.95,13.04,42.11,0.8,261,4.49,60.41,3122.65,1014,45.53,24.94,73.51,1318.81
201743,26-12-2021 07:34,14.5,327,Premium,6.95,13.04,42.11,0.8,261,4.62,60.32,3000.49,995,51.29,23.96,74.85,1339.9
201799,26-12-2021 08:30,16.4,341,Premium,6.95,13.04,42.11,0.8,261,4.57,62.42,3165.14,995,42.39,22.53,76.61,1344.11
201864,26-12-2021 09:35,16.3,327,Premium,6.95,13.04,42.11,0.8,261,4.65,62.64,3070.44,994,54.78,24.91,73.18,1333.46
201919,26-12-2021 10:30,15.9,348,Premium,6.95,13.04,42.11,0.8,261,4.55,64.41,3053.53,995,45.05,25.24,74.59,1340.49
201981,26-12-2021 11:32,21.7,310,Non premium,6.95,13.04,42.11,0.8,261,4.92,63.64,2989.97,895,47.25,26.27,71.35,1349.92
202279,26-12-2021 16:30,22.4,315,Non premium,6.95,13.04,42.11,0.8,261,4.07,55.53,3185.27,924,59.59,22.71,75.17,1305.1
202344,26-12-2021 17:35,16.6,317,Non premium,6.95,13.04,42.11,0.8,261,4.37,69.74,3130.37,945,57.6,23.02,73.5,1305.99
202401,26-12-2021 18:32,18.4,320,Non premium,6.95,13.04,42.11,0.8,261,4.2,69.78,3067.56,965,48.8,21.85,74.93,1296.25
202465,26-12-2021 19:36,14.3,332,Non premium,6.95,13.04,42.11,0.8,261,4.28,71.51,3184.2,924,54.24,23.09,76.15,1324.12
202519,26-12-2021 20:30,18.8,325,Non premium,6.95,13.04,42.11,0.8,261,4.33,71.46,3181.35,934,41.27,24.1,72.59,1317.11
202584,26-12-2021 21:35,17.2,322,Premium,6.95,13.04,42.11,0.8,261,4.12,63.2,3237.45,974,58.4,22.72,75.56,1302.28
202639,26-12-2021 22:30,10.5,327,Premium,6.95,13.04,42.11,0.8,261,4.14,62.87,3191.37,1014,47.37,22.04,77.65,1305.6
202759,27-12-2021 00:30,14.3,332,Premium,6.71,13.28,42.11,0.8,247,4.19,62.13,3165,1025,52.94,25.26,73.95,1309.83
202821,27-12-2021 01:32,13.1,339,Premium,6.71,13.28,42.11,0.8,247,4.08,61.85,3121.62,1044,45.64,23.94,76.83,1315.39
202879,27-12-2021 02:30,10.9,341,Premium,6.71,13.28,42.11,0.8,247,4.11,62.1,3105.34,1035,53.77,24.67,76.55,1310.91
202944,27-12-2021 03:35,11.8,346,Premium,6.71,13.28,42.11,0.8,247,4.15,62.51,3149.95,994,46.27,24.19,76.46,1319.29
202999,27-12-2021 04:30,10.2,350,Premium,6.71,13.28,42.11,0.8,247,4,63.26,3063.89,974,51.56,25.53,75.65,1322.17
203059,27-12-2021 05:30,13.6,332,Premium,6.71,13.28,42.11,0.8,247,4.21,64.18,3081.5,974,65.28,24.36,75.46,1323.54
203121,27-12-2021 06:32,16.5,327,Premium,6.71,13.28,42.11,0.8,247,4.21,63.48,3108.85,975,41.22,23.62,77.9,1333.68
203179,27-12-2021 07:30,13.8,350,Premium,6.71,13.28,42.11,0.8,247,4.12,60.74,3344.32,905,62.31,21.57,69.56,1313.39
203244,27-12-2021 08:35,17.3,341,Premium,6.71,13.28,42.11,0.8,247,4.12,62.4,3040.76,975,56.96,20.64,71.69,1318.56
203306,27-12-2021 09:37,15.2,337,Premium,6.71,13.28,42.11,0.8,247,4.15,63.34,3207.24,954,49.01,19.52,75.21,1297.64
203359,27-12-2021 10:30,17.4,337,Premium,6.71,13.28,42.11,0.8,247,4.15,63.39,3116.05,955,57.69,20.53,73.35,1290.76
203424,27-12-2021 11:35,20.8,334,Premium,6.71,13.28,42.11,0.8,247,4.4,64.39,2985.17,945,49.57,18.97,74.31,1285.02
203479,27-12-2021 12:30,23.4,322,Premium,6.71,13.28,42.11,0.8,247,4.36,65.45,3054.98,945,52.08,19.67,73.24,1262.43
203544,27-12-2021 13:35,17.5,320,Premium,6.71,13.28,42.11,0.8,247,4.41,67.52,3222.19,954,51.81,18.92,74.09,1211.72
203608,27-12-2021 14:39,15.4,328,Premium,6.71,13.28,42.11,0.8,247,4.25,65.87,3148.01,955,50.53,19.56,71.73,1230.66
203664,27-12-2021 15:35,15.8,325,Premium,6.71,13.28,42.11,0.8,247,4.34,64.35,3177.47,974,44.21,19.09,72,1252.76
203724,27-12-2021 16:35,14.6,327,Premium,6.71,13.28,42.11,0.8,247,4.54,63.62,3212.95,985,70.66,18.77,73.16,1258.83
203779,27-12-2021 17:30,16.1,328,Premium,6.71,13.28,42.11,0.8,247,5.17,67.36,3181.84,985,54.78,18.73,73.41,1259.16
203841,27-12-2021 18:32,18.1,337,Premium,6.71,13.28,42.11,0.8,247,5.14,68.03,3079.97,974,46.24,19.23,71.72,1267.85
203904,27-12-2021 19:35,14.2,331,Premium,6.71,13.28,42.11,0.8,247,4.86,66.16,3165.27,974,51.22,18.6,72.24,1287.92
203969,27-12-2021 20:40,14.7,327,Premium,6.71,13.28,42.11,0.8,247,4.98,63.14,3262.55,985,50.66,18.85,73.86,1290.42
204084,27-12-2021 22:35,15,329,Premium,6.71,13.28,42.11,0.8,247,5.13,63.18,3159.5,995,72.73,18.46,73.96,1284.51
204141,27-12-2021 23:32,14.4,325,Premium,6.71,13.28,42.11,0.8,247,5.05,63.31,2976.85,974,56.06,18.22,75.26,1287.59
204201,28-12-2021 00:32,14.8,327,Premium,6.39,13.25,42.34,0.67,253,4.82,61.3,3153.62,974,64.9,18.71,74.47,1288.98
204259,28-12-2021 01:30,15.8,332,Premium,6.39,13.25,42.34,0.67,253,4.81,59.99,3198.1,974,60.74,19.25,72.89,1301.7
204321,28-12-2021 02:32,15,334,Premium,6.39,13.25,42.34,0.67,253,4.93,61.13,3095.5,964,73.46,18.6,72.32,1306.24
204379,28-12-2021 03:30,15.1,329,Premium,6.39,13.25,42.34,0.67,253,4.97,61.67,3050.52,964,56.2,18.22,74.32,1315.73
204445,28-12-2021 04:36,15.5,332,Premium,6.39,13.25,42.34,0.67,253,4.75,60.95,3105.34,955,46.35,19.36,72.97,1308.09
204504,28-12-2021 05:35,20.9,322,Premium,6.39,13.25,42.34,0.67,253,4.84,61.87,3062.53,945,49.97,19.04,72.86,1316.91
204559,28-12-2021 06:30,14.8,327,Premium,6.39,13.25,42.34,0.67,253,4.88,61.44,3212.83,924,57.58,20.14,72.41,1311.53
204624,28-12-2021 07:35,19.3,325,Premium,6.39,13.25,42.34,0.67,253,4.75,58.97,3068.31,945,57.31,18.45,72.69,1315.54
204679,28-12-2021 08:30,17.4,341,Premium,6.39,13.25,42.34,0.67,253,4.83,62.25,3068.99,945,51.33,19.57,72.06,1324.67
205047,28-12-2021 14:38,13.8,338,Premium,6.39,13.25,42.34,0.67,253,5.05,62.88,3181.21,1014,51.03,19.36,77.38,1327.03
205168,28-12-2021 16:39,12.1,327,Premium,6.39,13.25,42.34,0.67,253,4.67,63.19,3108.7,1044,40.93,24.52,74.56,1297.11
205219,28-12-2021 17:30,13.7,339,Premium,6.39,13.25,42.34,0.67,253,4.29,64.04,3113.83,1025,47.96,24.27,75.68,1321.33
205277,28-12-2021 18:28,15.9,338,Premium,6.39,13.25,42.34,0.67,253,4.25,63.98,3081.86,1044,38.4,24.44,75.13,1310.46
205339,28-12-2021 19:30,14.2,325,Premium,6.39,13.25,42.34,0.67,253,4.14,61.74,3220.26,995,61.97,23.96,74.97,1318.99
205407,28-12-2021 20:38,16.4,328,Premium,6.39,13.25,42.34,0.67,253,4.31,62.63,3177.59,995,44.68,24.71,74.04,1320.4
205465,28-12-2021 21:36,15.2,339,Premium,6.39,13.25,42.34,0.67,253,4.11,61.65,3086.15,1025,42.46,24.08,75.65,1315.09
205521,28-12-2021 22:32,14,334,Premium,6.39,13.25,42.34,0.67,253,4.15,61.65,3103.46,1014,47.69,25.18,72.95,1316.24
205586,28-12-2021 23:37,11.5,341,Premium,6.39,13.25,42.34,0.67,253,4.36,59.83,3159.15,1014,45.76,24.14,75.65,1320.3
205639,29-12-2021 00:30,14.7,344,Premium,6.55,13.27,42.34,0.67,249,4.28,59.34,3166.79,1013,60.16,23.27,71.11,1336.83
205649,29-12-2021 00:40,13.5,332,Premium,6.55,13.27,42.34,0.67,249,4.14,59.54,3143.32,994,57.58,21.61,72.44,1348.17
205762,29-12-2021 02:33,13,334,Premium,6.55,13.27,42.34,0.67,249,4.05,56.62,2945.57,985,49.24,22.55,72.33,1352.74
205819,29-12-2021 03:30,13.8,332,Premium,6.55,13.27,42.34,0.67,249,4.34,61.35,3083.72,985,49.36,23.31,71.72,1337.18
205884,29-12-2021 04:35,16.4,329,Premium,6.55,13.27,42.34,0.67,249,4.27,59.8,3160.7,974,68.75,23.58,71.18,1338.46
205891,29-12-2021 04:42,15.6,322,Premium,6.55,13.27,42.34,0.67,249,4.35,58.49,3077.66,974,57.5,23.11,71.52,1343.85
205999,29-12-2021 06:30,14.8,327,Premium,6.55,13.27,42.34,0.67,249,3.74,57.88,3174.79,946,68.48,22.53,71.39,1321.04
206064,29-12-2021 07:35,15,332,Premium,6.55,13.27,42.34,0.67,249,3.77,58.82,3173.84,994,47,21.93,73.46,1301.11
206121,29-12-2021 08:32,16.7,327,Premium,6.55,13.27,42.34,0.67,249,3.91,58.14,3210.56,894,93.38,23.17,73.21,1334.89
206185,29-12-2021 09:36,14,331,Premium,6.55,13.27,42.34,0.67,249,3.78,59.83,3041.93,974,68.84,24.14,70.92,1310.53
206244,29-12-2021 10:35,15.7,337,Premium,6.55,13.27,42.34,0.67,249,3.98,60.3,3082.89,995,39.38,22.24,73.49,1304.33
206299,29-12-2021 11:30,14.5,332,Premium,6.55,13.27,42.34,0.67,249,3.97,61.6,3170.32,974,52.21,23.05,72.2,1315.94
206366,29-12-2021 12:37,19.6,327,Premium,6.55,13.27,42.34,0.67,249,3.83,59.68,3060.55,924,68.54,22.97,71.25,1337.69
206419,29-12-2021 13:30,18.2,325,Premium,6.55,13.27,42.34,0.67,249,4.49,61.62,2967.1,946,58.67,23.08,71.13,1310.15
206484,29-12-2021 14:35,15.2,327,Premium,6.55,13.27,42.34,0.67,249,4.31,61.88,3110.3,964,56.54,22.07,76.15,1330.02
206542,29-12-2021 15:33,10,340,Premium,6.55,13.27,42.34,0.67,249,4.46,65.19,3184.96,945,57.25,22.81,74.72,1312.42
206603,29-12-2021 16:34,13.1,344,Premium,6.55,13.27,42.34,0.67,249,4.28,63.78,3078.12,974,50.87,22.96,74.61,1329.86
206664,29-12-2021 17:35,13.8,341,Premium,6.55,13.27,42.34,0.67,249,4.19,65.82,3094.67,974,60.78,23.93,73.46,1330.71
206727,29-12-2021 18:38,17.2,325,Premium,6.55,13.27,42.34,0.67,249,4.4,65.42,3140.91,946,69.92,23.7,74.2,1318.33
206784,29-12-2021 19:35,13.4,339,Premium,6.55,13.27,42.34,0.67,249,4.32,66.43,3165.81,955,44.53,23.07,73.77,1312.37
206839,29-12-2021 20:30,14.2,341,Premium,6.55,13.27,42.34,0.67,249,4.49,67.08,3182.45,955,57.58,23.59,73.97,1310.26
206899,29-12-2021 21:30,15.2,337,Premium,6.55,13.27,42.34,0.67,249,4.15,64.45,3184.61,955,53.59,23.62,73.87,1304.08
206963,29-12-2021 22:34,14.7,341,Premium,6.55,13.27,42.34,0.67,249,4.21,63.75,3148.03,955,50.66,22.52,75.39,1305.29
207019,29-12-2021 23:30,15,339,Premium,6.55,13.27,42.34,0.67,249,4.26,60.6,3309.61,964,37.29,22.29,73.79,1309.63
207084,30-12-2021 00:35,15.5,337,Premium,6.69,13.45,42.34,0.67,259,4.31,63.71,3180.85,965,56.08,21.2,78.47,1301.98
207139,30-12-2021 01:30,15.4,341,Premium,6.69,13.45,42.34,0.67,259,4.2,63.41,3215.44,945,48.4,21.91,77.02,1306.71
207199,30-12-2021 02:30,15.6,337,Premium,6.69,13.45,42.34,0.67,259,4.18,63.59,3131.11,945,48.34,22.7,76.22,1309.56
207261,30-12-2021 03:32,16.2,344,Premium,6.69,13.45,42.34,0.67,259,4.29,64.76,3107.4,924,66.87,22.41,77.27,1325.12
207319,30-12-2021 04:30,18.4,341,Premium,6.69,13.45,42.34,0.67,259,4.38,64.56,3194.69,915,62.23,22.83,76.7,1317.28
207381,30-12-2021 05:32,17.9,339,Premium,6.69,13.45,42.34,0.67,259,4.41,64.63,3040.13,915,59.11,22.9,76.45,1323.45
207444,30-12-2021 06:35,18.1,337,Premium,6.69,13.45,42.34,0.67,259,4.26,62.4,3189.98,974,62.6,24.86,72.25,1318.89
207499,30-12-2021 07:30,14.6,341,Premium,6.69,13.45,42.34,0.67,259,4.33,63.27,3184.23,934,60.09,22.4,75.72,1324.49
207564,30-12-2021 08:35,20.8,327,Premium,6.69,13.45,42.34,0.67,259,4.55,63.87,3272.27,894,66.81,23.08,75.3,1327
207619,30-12-2021 09:30,15.1,329,Premium,6.69,13.45,42.34,0.67,259,4.43,63.03,3144.14,894,67.16,22.18,77.92,1338.42
207681,30-12-2021 10:32,18.3,327,Premium,6.69,13.45,42.34,0.67,259,4.53,63.72,3051.17,934,66.6,24.23,73.95,1321.22
207739,30-12-2021 11:30,16,337,Premium,6.69,13.45,42.34,0.67,259,4.41,62.89,3055.18,894,76.62,24.08,75.69,1320.55
207804,30-12-2021 12:35,19.3,325,Premium,6.69,13.45,42.34,0.67,259,4.47,65.73,3195.42,895,62.96,23.38,76.24,1331.06
207859,30-12-2021 13:30,18.1,339,Premium,6.69,13.45,42.34,0.67,259,4.22,63.31,3213.39,945,69.65,26,72.89,1304.17
207924,30-12-2021 14:35,16.2,341,Premium,6.69,13.45,42.34,0.67,259,4.27,62.49,3227.24,925,71.54,23.08,74.97,1305.44
207979,30-12-2021 15:30,17.1,337,Premium,6.69,13.45,42.34,0.67,259,4.24,63.13,3102.95,925,56.72,21.81,74.96,1314.03
208104,30-12-2021 17:35,16.5,346,Premium,6.69,13.45,42.34,0.67,259,4.08,59.67,2737.7,955,86.85,22.83,70.04,1359.93
208162,30-12-2021 18:33,17,344,Premium,6.69,13.45,42.34,0.67,259,4.08,61.14,2905.89,955,71.08,23.46,68.83,1334.14
208219,30-12-2021 19:30,21.6,341,Premium,6.69,13.45,42.34,0.67,259,4.07,61.6,2976.99,894,63.19,25.37,69.65,1385.15
208281,30-12-2021 20:32,17.4,344,Premium,6.69,13.45,42.34,0.67,259,3.88,60.88,3285.95,915,76.28,24.23,71.32,1322.4
208339,30-12-2021 21:30,17.2,337,Premium,6.69,13.45,42.34,0.67,259,4.03,61.67,3002.48,934,73.77,24.05,69.09,1339.03
208404,30-12-2021 22:35,20.2,355,Premium,6.69,13.45,42.34,0.67,259,4.16,64.91,2771.94,964,61.77,24.59,74.41,1318.64
208461,30-12-2021 23:32,21,350,Premium,6.69,13.45,42.34,0.67,259,4.29,64.42,3169.24,894,72.23,22.94,76.52,1313.44
208521,31-12-2021 00:32,20.1,346,Premium,6.62,13.36,42.34,0.67,261,4.19,66.04,2324.73,915,101.32,22.12,78.76,1354.46
208584,31-12-2021 01:35,20.9,332,Premium,6.62,13.36,42.34,0.67,261,4.12,63.67,3278.04,895,97.52,21.77,74.43,1345.46
208641,31-12-2021 02:32,15.9,337,Premium,6.62,13.36,42.34,0.67,261,3.71,57.55,3193,925,60.43,21.89,73.27,1322.2
208705,31-12-2021 03:36,14.7,344,Premium,6.62,13.36,42.34,0.67,261,3.9,56.01,2977.46,995,37.44,22.45,75.79,1322.13
208759,31-12-2021 04:30,16.4,341,Premium,6.62,13.36,42.34,0.67,261,4.29,65.69,3212.53,995,63.11,23.02,75.93,1326.46
208821,31-12-2021 05:32,15.6,359,Premium,6.62,13.36,42.34,0.67,261,4.03,62.95,2976.1,965,69.03,22.94,75.88,1335.64
208879,31-12-2021 06:30,19.4,332,Premium,6.62,13.36,42.34,0.67,261,4.29,58.41,3221.21,895,59.84,22.01,73.83,1346.26
208937,31-12-2021 07:28,14.1,327,Premium,6.62,13.36,42.34,0.67,261,4.44,59.5,3006.78,875,63.9,24.98,71.34,1318.59
208999,31-12-2021 08:30,18,325,Premium,6.62,13.36,42.34,0.67,261,4.5,62.24,3167.08,894,71.35,24.16,72.41,1318.26
209062,31-12-2021 09:33,19.1,355,Premium,6.62,13.36,42.34,0.67,261,4.2,60.93,3053.97,925,65.34,21.65,75.46,1316.85
209124,31-12-2021 10:35,15,327,Premium,6.62,13.36,42.34,0.67,261,4.3,60.4,3165.44,915,67.1,22.24,74.6,1319.88
209181,31-12-2021 11:32,12.7,337,Premium,6.62,13.36,42.34,0.67,261,3.79,45.43,3186.53,995,61.18,22.66,75.08,1324.27
209964,01-01-2022 00:35,15.5,334,Premium,7.51,12.8,42.34,0.67,254,4.09,60.62,3211.09,984,49.13,21.89,78.15,1325.71
210027,01-01-2022 01:38,13.4,339,Premium,7.51,12.8,42.34,0.67,254,3.86,57.93,3120.79,974,36.37,21.31,80.37,1313.98
210079,01-01-2022 02:30,14.6,338,Premium,7.51,12.8,42.34,0.67,254,4.04,58.42,3100.77,964,53,20.65,79.84,1309.81
210147,01-01-2022 03:38,15,334,Premium,7.51,12.8,42.34,0.67,254,4.36,64.73,3241.95,915,58.04,20.27,80.45,1317.83
210204,01-01-2022 04:35,15.6,332,Premium,7.51,12.8,42.34,0.67,254,4.27,67.16,2997,945,49.97,21.18,79.75,1320.03
210259,01-01-2022 05:30,19,325,Premium,7.51,12.8,42.34,0.67,254,4.39,68.04,3144.73,934,53.92,20.09,79.85,1314.68
210324,01-01-2022 06:35,17.3,329,Premium,7.51,12.8,42.34,0.67,254,4.32,66.05,3061.23,934,50.11,20.21,80.29,1328.19
210379,01-01-2022 07:30,20,327,Premium,7.51,12.8,42.34,0.67,254,3.97,61.42,3224.36,895,75.36,20.93,76.87,1356.7
210559,01-01-2022 10:30,19.1,329,Premium,7.51,12.8,42.34,0.67,254,3.89,59.54,3312.25,844,78.58,22.84,64.09,1379.34
210621,01-01-2022 11:32,18.4,334,Premium,7.51,12.8,42.34,0.67,254,3.87,59.75,2778.6,945,78.65,20.2,81.15,1312.35
210743,01-01-2022 13:34,21.2,337,Premium,7.51,12.8,42.34,0.67,254,4.16,61.41,2767.1,945,62.31,21.08,79.73,1303.3
210804,01-01-2022 14:35,18.4,332,Premium,7.51,12.8,42.34,0.67,254,3.81,59.09,3057.74,934,72.56,25.59,69.13,1320.41
210845,01-01-2022 15:16,14,341,Premium,7.51,12.8,42.34,0.67,254,4.11,64.27,2806.64,955,89.69,20.57,73.61,1310.73
210919,01-01-2022 16:30,14.5,344,Premium,7.51,12.8,42.34,0.67,254,4.22,66.89,3118.2,995,78.44,23.82,73.54,1321.78
210984,01-01-2022 17:35,13.4,346,Premium,7.51,12.8,42.34,0.67,254,3.99,59.49,2826.21,887,93.81,27.25,68.36,1324.88
211039,01-01-2022 18:30,14.6,344,Premium,7.51,12.8,42.34,0.67,254,4.09,62.09,2920.66,934,68.59,23.04,71.2,1331.49
211103,01-01-2022 19:34,16.9,337,Premium,7.51,12.8,42.34,0.67,254,4.22,65.71,3039.52,934,63.5,21.84,72.55,1313.53
211159,01-01-2022 20:30,17.2,339,Premium,7.51,12.8,42.34,0.67,254,4.2,65.12,3233.12,934,61.39,21.44,73.33,1303.76
211227,01-01-2022 21:38,19.5,325,Premium,7.51,12.8,42.34,0.67,254,3.98,62.07,3211.4,945,95.22,22.58,76.3,1329.06
211279,01-01-2022 22:30,15,346,Premium,7.51,12.8,42.34,0.67,254,4.2,63.76,2966.85,934,76.85,22.2,72.57,1318.43
211344,01-01-2022 23:35,17.1,344,Premium,7.51,12.8,42.34,0.67,254,4.55,65.03,3158.96,946,63.19,22.12,74.21,1299.7
211404,02-01-2022 00:35,11.5,341,Premium,7.48,12.71,42.34,0.67,261,4.32,64.33,3032.48,955,71.12,21.74,75.04,1310.44
211459,02-01-2022 01:30,17.1,340,Premium,7.48,12.71,42.34,0.67,261,4.38,64.82,3207.46,955,70.59,23.58,72,1304.06
211527,02-01-2022 02:38,14.8,338,Premium,7.48,12.71,42.34,0.67,261,4.16,62.22,3140.26,934,67.02,21.27,76.07,1322.33
211579,02-01-2022 03:30,18.1,331,Premium,7.48,12.71,42.34,0.67,261,4.36,64.15,3033.53,934,72.43,24.8,70.49,1319.43
211637,02-01-2022 04:28,20.5,329,Premium,7.48,12.71,42.34,0.67,261,4.24,64.6,3298.39,934,69.92,23.48,74.54,1326.98
211704,02-01-2022 05:35,18.9,337,Premium,7.48,12.71,42.34,0.67,261,4.42,66.06,3025.94,945,57,25.1,69.57,1316.57
212244,02-01-2022 14:35,17.2,337,Premium,7.48,12.71,42.34,0.67,261,4.36,60.93,2999.05,945,63.48,21.33,78.09,1316.63
212299,02-01-2022 15:30,14.6,339,Premium,7.48,12.71,42.34,0.67,261,4.43,62.68,3194.88,945,72.73,22.21,76.45,1322.31
212361,02-01-2022 16:32,15.1,341,Premium,7.48,12.71,42.34,0.67,261,4.34,61.62,3133.94,934,67.67,23.1,75.19,1329.99
212421,02-01-2022 17:32,17.2,339,Premium,7.48,12.71,42.34,0.67,261,4.13,60.69,2741.52,935,58.15,20.81,79.91,1325.66
