Repository: msksatish/Data_Science_Projects

# Data_Science_Projects

## Cancer Diagnostic Classification Model
360DigiTMG | April 2023 - May 2023

- Conducted data exploration and cleansing to improve dataset quality and analysis precision.<br>
- Developed a Cancer Detection Model using K-Nearest Neighbors (KNN) Classifier with 96% accuracy.<br>
- Technology Stack: Python, SQL, Pandas, Numpy, Matplotlib, Scikit-learn, Flask, Streamlit.

## Forecasting Model for Sales and Production in TMT Steel
360DigiTMG | July 2023 - August 2023

- Performed data analysis and cleansing to enhance data quality for improved forecasting precision.<br>

File: CementProject/Dataset.csv (part 8 of 8)
S.No,DateTime,Residue,Blaine,cem_type,C3A,C4AF,G-SO3,G-Moisture,FA-Blaine,Gypsum Weigh Feeder_TPH,Fly Ash SFF_TPH,Drive Power_MILL_KW,Separator_speed_RPM,Position_Master Roller1_mm,Counter Pressure_HLSM_mm,Hydraulic_pressure,Fan Power_Kw
212481,02-01-2022 18:32,16.9,337,Premium,7.48,12.71,42.34,0.67,261,4.28,62.57,3045.43,924,67.69,22.48,72.39,1322.52
212539,02-01-2022 19:30,17.1,344,Premium,7.48,12.71,42.34,0.67,261,4.33,65.07,2906.09,945,87.75,22.07,72.87,1311.53
212599,02-01-2022 20:30,16.2,341,Premium,7.48,12.71,42.34,0.67,261,4.36,65.27,3091.75,955,61.14,22.59,73.16,1337.2
212659,02-01-2022 21:30,16.8,346,Premium,7.48,12.71,42.34,0.67,261,4.1,63.57,3154.75,934,66.49,21.8,74.11,1332.43
212721,02-01-2022 22:32,16.2,334,Premium,7.48,12.71,42.34,0.67,261,4.1,65.41,3111.37,954,73.15,23.27,72.42,1313.34
212779,02-01-2022 23:30,14.5,350,Premium,7.48,12.71,42.34,0.67,261,4.43,66.04,3218.6,955,64.05,23.55,71.31,1314.34
212844,03-01-2022 00:35,14.5,344,Premium,7.59,12.8,42.34,0.67,274,4.45,66.2,3162.96,955,53.88,22.19,73.93,1312.83
212899,03-01-2022 01:30,15.2,348,Premium,7.59,12.8,42.34,0.67,274,4.66,64.94,3264.94,955,75.59,22.14,74.21,1313.22
212963,03-01-2022 02:34,16.3,350,Premium,7.59,12.8,42.34,0.67,274,4.49,66.22,3285.98,955,70.87,21.37,74.53,1314.77
213019,03-01-2022 03:30,15.8,352,Premium,7.59,12.8,42.34,0.67,274,4.48,66.28,3160.52,945,67.08,22.25,73.16,1316.21
213087,03-01-2022 04:38,14.7,348,Premium,7.59,12.8,42.34,0.67,274,4.36,66.91,3169.82,945,72.02,21.74,73.36,1317.27
213139,03-01-2022 05:30,15.8,339,Premium,7.59,12.8,42.34,0.67,274,4.3,65.64,3267.16,946,62.92,22.91,71.75,1316.25
213204,03-01-2022 06:35,15.1,344,Premium,7.59,12.8,42.34,0.67,274,4.37,66.59,3125.14,934,61.93,22.25,73.7,1326.28
213259,03-01-2022 07:30,15.5,341,Premium,7.59,12.8,42.34,0.67,274,4.34,66.15,3127.07,934,52.29,21.82,74.43,1325.5
213324,03-01-2022 08:35,17,339,Premium,7.59,12.8,42.34,0.67,274,4.38,66.35,3071.79,934,76.74,22.47,73.78,1321.08
213804,03-01-2022 16:35,20.8,346,Premium,7.59,12.8,42.34,0.67,274,4.64,63.54,3176.34,924,82.14,21.59,76.29,1317.68
213861,03-01-2022 17:32,16.7,344,Premium,7.59,12.8,42.34,0.67,274,4.54,64.41,3133.28,934,75.62,22.11,76.74,1308.8
213925,03-01-2022 18:36,12.8,332,Premium,7.59,12.8,42.34,0.67,274,4.33,64.3,3017.7,974,61.49,24.1,73.96,1284.22
213979,03-01-2022 19:30,12.5,341,Premium,7.59,12.8,42.34,0.67,274,4.6,65.12,3167.09,974,43.19,22.38,76.79,1298.41
214044,03-01-2022 20:35,14.7,337,Premium,7.59,12.8,42.34,0.67,274,4.86,66.31,3078.05,945,63.67,20.48,79.19,1324.42
214099,03-01-2022 21:30,18.4,341,Premium,7.59,12.8,42.34,0.67,274,4.74,66.98,3054.73,894,59.69,23.57,73.83,1293.86
214164,03-01-2022 22:35,17.7,339,Premium,7.59,12.8,42.34,0.67,274,4.66,64.84,3100.74,915,93,23.72,71.07,1298.42
214221,03-01-2022 23:32,16.9,346,Premium,7.59,12.8,42.34,0.67,274,4.62,65.7,3222.65,875,85.63,24.82,68.69,1301.04
214285,04-01-2022 00:36,17.1,339,Premium,6.91,13.32,42.34,0.67,267,4.64,63.15,3128.51,894,87.2,25.85,72.25,1292.39
214339,04-01-2022 01:30,18.6,337,Premium,6.91,13.32,42.34,0.67,267,4.35,61.71,3203.48,875,82.71,24.06,70.44,1321.26
214401,04-01-2022 02:32,19.5,332,Premium,6.91,13.32,42.34,0.67,267,4.52,62.72,3185.16,844,73.56,23.94,72.89,1310.3
214466,04-01-2022 03:37,18.4,322,Premium,6.91,13.32,42.34,0.67,267,4.62,63.41,3003.05,924,77.23,25.9,70.45,1313.65
214521,04-01-2022 04:32,20.4,332,Non premium,6.91,13.32,42.34,0.67,267,4.91,66.81,3018.09,826,86.3,24.99,71.06,1328.82
214579,04-01-2022 05:30,20.5,307,Non premium,6.91,13.32,42.34,0.67,267,4.92,70.25,3133.45,796,57.46,23.48,70.45,1333.92
214641,04-01-2022 06:32,22.4,317,Non premium,6.91,13.32,42.34,0.67,267,4.93,69.7,3176.75,795,64.46,22.65,69.69,1326.27
214704,04-01-2022 07:35,22.6,332,Non premium,6.91,13.32,42.34,0.67,267,2.69,74.74,3014.46,885,53.17,22.5,74.83,1315.18
215193,07-01-2022 01:35,19.2,312,Premium,7.17,13.04,42.34,0.67,252,4.18,65.1,2819.75,915,53.57,22.97,75.25,1448.94
215250,07-01-2022 02:32,16.1,317,Premium,7.17,13.04,42.34,0.67,252,4.44,56.01,3081.4,995,57.94,22.74,74.51,1311.38
215314,07-01-2022 03:36,14.1,320,Premium,7.17,13.04,42.34,0.67,252,4.42,57.19,3143.66,995,52.71,19.72,79.88,1306.89
215373,07-01-2022 04:35,15.5,317,Premium,7.17,13.04,42.34,0.67,252,4.39,57.67,3195.91,954,67.87,21.64,75.25,1336.69
215436,07-01-2022 05:38,16.8,315,Premium,7.17,13.04,42.34,0.67,252,4.14,57.32,3129.13,974,55.24,21.76,77.21,1304.59
215550,07-01-2022 07:32,14.7,327,Premium,7.17,13.04,42.34,0.67,252,4.15,55.86,3139.31,1005,51.7,26.1,71.09,1327.62
215613,07-01-2022 08:35,16.2,337,Premium,7.17,13.04,42.34,0.67,252,4.2,57.75,2904.5,974,45.78,25.06,76.53,1329.34
215676,07-01-2022 09:38,15.9,332,Premium,7.17,13.04,42.34,0.67,252,4.21,59.53,3140.78,995,65.64,25.87,73.64,1311.99
215793,07-01-2022 11:35,18.5,317,Premium,7.17,13.04,42.34,0.67,252,4.58,63.27,3174.75,955,66.54,21.56,78.63,1331.71
215848,07-01-2022 12:30,18.4,317,Premium,7.17,13.04,42.34,0.67,252,4.27,60.38,3093.18,844,85.99,23.6,68.37,1337.87
215910,07-01-2022 13:32,17.3,327,Premium,7.17,13.04,42.34,0.67,252,4.43,59.63,3110.4,915,70.84,25.1,76.47,1324.45
215973,07-01-2022 14:35,17.5,320,Premium,7.17,13.04,42.34,0.67,252,4.55,59.33,3121.91,924,62.04,23.37,76.9,1314.98
216036,07-01-2022 15:38,17.3,322,Premium,7.17,13.04,42.34,0.67,252,4.38,61.05,2944.99,925,47.79,22.61,77.62,1326.41
216093,07-01-2022 16:35,16.8,325,Premium,7.17,13.04,42.34,0.67,252,4.62,60.64,2884.24,934,54.05,22.66,78.88,1315.48
216154,07-01-2022 17:36,16.6,327,Premium,7.17,13.04,42.34,0.67,252,4.55,61.47,2974.49,934,50.11,23.14,77.7,1300.92
216210,07-01-2022 18:32,17.2,320,Premium,7.17,13.04,42.34,0.67,252,4.56,60.61,2922.8,915,54.05,22.44,78.72,1307.91
216266,07-01-2022 19:28,20.4,322,Premium,7.17,13.04,42.34,0.67,252,4.67,61.3,3076.01,915,55.18,22.38,78.17,1321.82
216335,07-01-2022 20:37,14.4,332,Premium,7.17,13.04,42.34,0.67,252,4.4,60.99,3196.58,944,59.15,22.89,76.02,1297.38
216392,07-01-2022 21:34,18.5,315,Premium,7.17,13.04,42.34,0.67,252,4.29,58.31,3118.96,934,71.12,22.56,76.9,1318.49
216457,07-01-2022 22:39,14.9,317,Premium,7.17,13.04,42.34,0.67,252,4.33,58.96,3091.98,894,99.29,23.1,76.46,1311.89
216510,07-01-2022 23:32,17.9,315,Premium,7.17,13.04,42.34,0.67,252,4.53,58.91,3243.16,934,54.92,23.18,75.43,1308.9
216570,08-01-2022 00:32,20.5,229,Premium,6.93,12.89,42.34,0.67,259,4.15,57.86,3112.98,930,56.2,21.57,73.93,1296.1
216636,08-01-2022 01:38,20.6,317,Premium,6.93,12.89,42.34,0.67,259,4.36,57.74,3218.77,915,67.33,21.29,76.7,1325.47
216693,08-01-2022 02:35,16.3,320,Premium,6.93,12.89,42.34,0.67,259,4.71,59.66,3240.65,915,59.63,22.41,77.19,1308.2
216754,08-01-2022 03:36,18.3,322,Premium,6.93,12.89,42.34,0.67,259,4.32,54.62,3040.26,955,48.96,18.2,84.02,1330.2
217353,08-01-2022 13:35,16.5,325,Premium,6.93,12.89,42.34,0.67,259,4.24,54.73,2895.46,974,50.07,20.94,77.06,1373.49
217410,08-01-2022 14:32,12.8,334,Premium,6.93,12.89,42.34,0.67,259,4.46,56.29,3008.45,954,67.43,21.96,73.97,1345.35
217474,08-01-2022 15:36,16,332,Premium,6.93,12.89,42.34,0.67,259,4.57,59.87,3044.24,934,72.54,23.05,72.96,1325.72
217533,08-01-2022 16:35,18.1,327,Premium,6.93,12.89,42.34,0.67,259,4.66,60.12,3200.97,934,70.76,21.06,76.07,1332.21
217596,08-01-2022 17:38,17.4,341,Premium,6.93,12.89,42.34,0.67,259,4.37,56.84,3163.55,915,86.28,24.52,71.14,1326.69
217657,08-01-2022 18:39,18,332,Premium,6.93,12.89,42.34,0.67,259,4.39,54.85,3174.94,885,70.95,21.29,77.02,1345.49
217713,08-01-2022 19:35,17.7,327,Premium,6.93,12.89,42.34,0.67,259,4.44,55.83,3061.59,944,73.42,21.61,77.09,1319.21
217772,08-01-2022 20:34,20.6,332,Premium,6.93,12.89,42.34,0.67,259,4.35,52.69,3148.56,944,65.28,23.34,76.24,1318.24
217830,08-01-2022 21:32,19.4,329,Premium,6.93,12.89,42.34,0.67,259,4.73,56.05,3176.58,945,68.04,23.58,75.5,1311.47
217888,08-01-2022 22:30,20,312,Premium,6.93,12.89,42.34,0.67,259,4.68,57.22,3188.81,955,58.88,23.25,76.6,1301.14
217946,08-01-2022 23:28,16.1,317,Premium,6.93,12.89,42.34,0.67,259,4.8,59.95,3250.63,964,55.28,23.74,74.87,1308.38
218008,09-01-2022 00:30,14,328,Premium,7.05,12.97,42.34,0.67,262,4.62,57.89,3176.85,955,47.56,22.49,77.8,1343.57
218076,09-01-2022 01:38,13.1,325,Premium,7.05,12.97,42.34,0.67,262,4.53,59.11,3194.57,1014,57.23,23.1,78.11,1319.41
218128,09-01-2022 02:30,12,322,Premium,7.05,12.97,42.34,0.67,262,4.35,56.01,3195.83,995,50.82,22.31,79.08,1329.35
218189,09-01-2022 03:31,12.8,329,Premium,7.05,12.97,42.34,0.67,262,4.77,58.1,3348.94,995,52.14,22.73,77.32,1323.09
218246,09-01-2022 04:28,17.4,331,Premium,7.05,12.97,42.34,0.67,262,4.75,57.83,3198.81,974,69.8,24.17,77.43,1324.78
218312,09-01-2022 05:34,15.6,329,Premium,7.05,12.97,42.34,0.67,262,5.02,61.63,3243.08,955,45.91,22.78,77.36,1329.11
218366,09-01-2022 06:29,14,320,Premium,7.05,12.97,42.34,0.67,262,4.66,59.26,3158.64,925,55.95,22.84,75.63,1314.32
218428,09-01-2022 07:32,12.8,315,Premium,7.05,12.97,42.34,0.67,262,4.79,60.67,3050.4,944,65.07,21.39,78.36,1317.39
218486,09-01-2022 08:30,16.5,320,Premium,7.05,12.97,42.34,0.67,262,4.64,57.71,3112.99,955,56.08,21.73,73.49,1295.74
218548,09-01-2022 09:32,15.8,327,Premium,7.05,12.97,42.34,0.67,262,4.71,59.93,3141.15,944,49.7,20.34,79.84,1303.8
218611,09-01-2022 10:35,13.9,334,Premium,7.05,12.97,42.34,0.67,262,4.77,60.04,3244.15,974,67.39,22.89,76.44,1296.4
218674,09-01-2022 11:38,14.6,332,Premium,7.05,12.97,42.34,0.67,262,4.88,62.21,3181.36,955,76.93,20.35,76.57,1294.33
218788,09-01-2022 13:32,16.4,341,Premium,7.05,12.97,42.34,0.67,262,4.89,61.3,3181.26,945,50.07,23.25,76.37,1319.7
218851,09-01-2022 14:35,17.7,332,Premium,7.05,12.97,42.34,0.67,262,4.84,60.94,3242.34,915,66.62,21.43,78.31,1306.39
218912,09-01-2022 15:36,18.4,337,Premium,7.05,12.97,42.34,0.67,262,4.07,49.64,2995.59,995,57.5,20.94,77.27,1322.08
219326,09-01-2022 22:30,14.9,334,Premium,7.05,12.97,42.34,0.67,262,4.8,60.93,3139.34,924,60.28,21.86,78.81,1332.98
219388,09-01-2022 23:32,17.3,332,Premium,7.05,12.97,42.34,0.67,262,4.97,63.89,3110.55,944,46.54,22.06,79.89,1320.23
219446,10-01-2022 00:30,19.5,332,Premium,6.96,12.92,42.34,0.67,263,4.99,64.15,3251.54,974,52.58,22.92,74.56,1300.51
219508,10-01-2022 01:32,13.8,327,Premium,6.96,12.92,42.34,0.67,263,4.86,65.23,3118.52,955,57.35,21.57,76.95,1314.76
219566,10-01-2022 02:30,15.7,329,Premium,6.96,12.92,42.34,0.67,263,4.84,63.35,3223.11,964,52.94,22.08,74.24,1313.42
219628,10-01-2022 03:32,15.3,332,Premium,6.96,12.92,42.34,0.67,263,4.82,64.97,3085.53,934,53.32,22.73,75.23,1323.33
219748,10-01-2022 05:32,19.8,312,Non premium,6.96,12.92,42.34,0.67,263,5.22,61.61,3118.71,816,50.99,23.83,73.1,1342.77
219930,10-01-2022 08:34,25.4,320,Non premium,6.96,12.92,42.34,0.67,263,4.19,63.31,3161.61,776,60.11,24.85,72.16,1327.47
220046,10-01-2022 10:30,25.5,317,Non premium,6.96,12.92,42.34,0.67,263,3.81,72.07,3118.49,777,87.58,22.78,76.52,1341.9
220170,10-01-2022 12:34,26.4,317,Non premium,6.96,12.92,42.34,0.67,263,4.2,67.76,3199.23,934,47.9,23.34,74.26,1289.82
220226,10-01-2022 13:30,16.5,338,Premium,6.96,12.92,42.34,0.67,263,3.96,67.11,3209.64,955,51.91,24.77,72.11,1299.85
220296,10-01-2022 14:40,23.9,332,Premium,6.96,12.92,42.34,0.67,263,4.01,67.39,3145.37,955,55.82,22.04,74.83,1290.15
220356,10-01-2022 15:40,19.2,329,Premium,6.96,12.92,42.34,0.67,263,4.1,68.05,3193.3,945,69.19,20.64,77.42,1297.59
220416,10-01-2022 16:40,16.2,327,Premium,6.96,12.92,42.34,0.67,263,4.39,69.12,3187.72,934,52.87,22.12,75.26,1287.05
220476,10-01-2022 17:40,15.9,332,Premium,6.96,12.92,42.34,0.67,263,4.13,67.8,3175.94,944,55.2,21.64,76.55,1291.68
220536,10-01-2022 18:40,20.1,334,Premium,6.96,12.92,42.34,0.67,263,4.48,67.87,3184.81,925,69.49,22.65,75.57,1315.56
220596,10-01-2022 19:40,18.3,332,Premium,6.96,12.92,42.34,0.67,263,4.22,66.79,3265.63,924,75.03,20.58,77.23,1322.18
220656,10-01-2022 20:40,19.1,338,Premium,6.96,12.92,42.34,0.67,263,4.31,67.07,3022.84,934,67.41,20.78,78.96,1306.45
220716,10-01-2022 21:40,18.5,346,Premium,6.96,12.92,42.34,0.67,263,4.26,67.49,3245.84,924,59.3,21.81,77.31,1303.42
220766,10-01-2022 22:30,18.3,339,Premium,6.96,12.92,42.34,0.67,263,4.16,64.81,3342.34,925,66.85,22.13,78.28,1306.73
220831,10-01-2022 23:35,17.4,332,Premium,6.96,12.92,42.34,0.67,263,4.46,66.74,3080.24,935,48.88,23.11,74.03,1300.25
220888,11-01-2022 00:32,15.8,339,Premium,6.69,13.38,42.34,0.67,266,4.27,67.3,3175.61,934,51.47,23.57,73.45,1294.41
220946,11-01-2022 01:30,15.6,341,Premium,6.69,13.38,42.34,0.67,266,4.3,67.63,3155.95,934,51.37,23.5,73.85,1321.48
221012,11-01-2022 02:36,17.4,344,Premium,6.69,13.38,42.34,0.67,266,4.38,67.1,3247.8,933,54.61,23.04,74.17,1316.73
221066,11-01-2022 03:30,19,332,Premium,6.69,13.38,42.34,0.67,266,4.24,66.97,3107.85,915,57.46,23.87,72.81,1325.73
221126,11-01-2022 04:30,17.4,337,Premium,6.69,13.38,42.34,0.67,266,4.11,66.66,3277.4,915,64.78,22.82,74.94,1314.42
221188,11-01-2022 05:32,15.7,325,Premium,6.69,13.38,42.34,0.67,266,3.98,68.26,3185.79,894,51.01,21.92,77.17,1311.56
221251,11-01-2022 06:35,19.8,346,Premium,6.69,13.38,42.34,0.67,266,3.88,67.54,3176.39,894,51.56,21,78.75,1312
221308,11-01-2022 07:32,16.5,341,Premium,6.69,13.38,42.34,0.67,266,3.71,64.11,3261.96,924,56.01,22.21,77.33,1304.39
221366,11-01-2022 08:30,18.2,344,Premium,6.69,13.38,42.34,0.67,266,3.84,68.24,3306.24,934,54.15,20.38,80.25,1311
222331,12-01-2022 00:35,18,327,Premium,7.09,12.8,42.34,0.67,288,4.04,64.99,1937.39,916,104.48,25.13,70.26,1357.8
222336,12-01-2022 00:40,16.4,346,Premium,7.09,12.8,42.34,0.67,288,3.88,61.08,3308.38,875,74.25,23.83,70.29,1325.66
222386,12-01-2022 01:30,18.4,339,Premium,7.09,12.8,42.34,0.67,288,4.09,64.2,3249.19,934,66.98,24.37,73.14,1299.52
222388,12-01-2022 01:32,16.6,348,Premium,7.09,12.8,42.34,0.67,288,3.81,63.17,3235.43,933,58.57,24.8,72.73,1308.19
222394,12-01-2022 01:38,15.5,337,Premium,7.09,12.8,42.34,0.67,288,3.97,62.78,3202.03,934,43.02,24.14,74.13,1320.79
222446,12-01-2022 02:30,17.9,344,Premium,7.09,12.8,42.34,0.67,288,4.02,64.31,3184.04,944,63.11,22.6,74.42,1326.43
222450,12-01-2022 02:34,17.6,341,Premium,7.09,12.8,42.34,0.67,288,4.12,64.54,3194.83,934,49.88,23.93,74.11,1324.72
222506,12-01-2022 03:30,15.6,312,Premium,7.09,12.8,42.34,0.67,288,4.04,64.1,3160.51,944,58.27,23.39,73.05,1315.97
222508,12-01-2022 03:32,21,344,Premium,7.09,12.8,42.34,0.67,288,3.97,62.84,3249.11,934,49.78,24.35,73.53,1316.51
222513,12-01-2022 03:37,21.8,320,Non premium,7.09,12.8,42.34,0.67,288,4.04,63.79,3122.83,934,53.23,24.44,72.47,1330.39
222566,12-01-2022 04:30,17.9,346,Premium,7.09,12.8,42.34,0.67,288,4.26,64.32,3118.73,934,45.09,23.12,73.48,1341.14
222571,12-01-2022 04:35,22,317,Non premium,7.09,12.8,42.34,0.67,288,4.15,63.44,3070.75,934,59.05,24.32,72.32,1334.12
222627,12-01-2022 05:31,15.8,341,Premium,7.09,12.8,42.34,0.67,288,3.58,57.44,2057.44,796,139.59,23.44,57.36,1421.7
222628,12-01-2022 05:32,18.3,344,Premium,7.09,12.8,42.34,0.67,288,3.63,57.09,2507.73,845,149.08,24.95,57.18,1367.17
222686,12-01-2022 06:30,19.5,346,Premium,7.09,12.8,42.34,0.67,288,4.14,64,2450.49,916,60.93,23.19,72.31,1352.48
222748,12-01-2022 07:32,14.5,341,Premium,7.09,12.8,42.34,0.67,288,3.88,63.76,3166.37,875,54.15,22.79,74.02,1333.59
222806,12-01-2022 08:30,17.9,335,Non premium,7.09,12.8,42.34,0.67,288,3.97,55.12,3203.1,815,58.25,21.96,70.44,1341.47
222811,12-01-2022 08:35,18.3,339,Premium,7.09,12.8,42.34,0.67,288,4.01,56.34,3142.09,816,64.15,22.49,73.29,1359.03
222868,12-01-2022 09:32,19.3,334,Premium,7.09,12.8,42.34,0.67,288,4.11,57.26,3141.96,845,54.05,21.68,75.13,1338.67
222926,12-01-2022 10:30,16.2,332,Premium,7.09,12.8,42.34,0.67,288,4.12,65.39,3139.44,815,55.26,22.68,71.9,1325.58
222931,12-01-2022 10:35,17.2,332,Premium,7.09,12.8,42.34,0.67,288,3.85,63.11,2955.44,894,63.96,23.14,70.65,1328.04
222988,12-01-2022 11:32,16.8,337,Premium,7.09,12.8,42.34,0.67,288,4.33,65.74,3193.92,934,62.85,23.62,72.84,1311.71
223046,12-01-2022 12:30,16.7,339,Premium,7.09,12.8,42.34,0.67,288,3.45,48.22,3112.34,1094,48.77,22.24,74.58,1323.66
223051,12-01-2022 12:35,15.3,334,Premium,7.09,12.8,42.34,0.67,288,3.41,47.79,2985.94,1143,36.14,21.71,75.12,1313.89
225211,14-01-2022 00:35,24.5,327,Non premium,7.25,12.98,42.34,0.67,292,4.66,71.97,3324.02,855,48.67,21.94,76.39,1329.67
225268,14-01-2022 01:32,21,332,Non premium,7.25,12.98,42.34,0.67,292,4.76,70.97,3106.25,826,46.27,23.05,74.73,1322.05
225331,14-01-2022 02:35,15.4,329,Non premium,7.25,12.98,42.34,0.67,292,4.87,71.98,3110.54,854,45.11,23.63,72.45,1321.74
225388,14-01-2022 03:32,18.4,344,Non premium,7.25,12.98,42.34,0.67,292,4.77,73.86,3094.14,844,41.56,23.25,73.52,1322.76
225446,14-01-2022 04:30,19.5,332,Non premium,7.25,12.98,42.34,0.67,292,4.73,73.49,3203.09,805,46.98,22.97,74.28,1321.42
225511,14-01-2022 05:35,19.8,327,Non premium,7.25,12.98,42.34,0.67,292,4.88,76.37,3085.43,776,57.23,25.16,72.64,1330.48
226199,15-01-2022 00:30,20.1,327,Non premium,7.49,12.65,42.34,0.67,296,4.22,59.4,3208.39,795,82.22,22.68,67.73,1359.56
226267,15-01-2022 01:38,22.8,331,Non premium,7.49,12.65,42.34,0.67,296,4.19,61.2,2514.89,826,91.2,22.5,78.46,1390.71
226322,15-01-2022 02:33,24,325,Non premium,7.49,12.65,42.34,0.67,296,4.71,68.3,3108.78,845,56.33,23.19,76.85,1341.52
226384,15-01-2022 03:35,25.4,329,Non premium,7.49,12.65,42.34,0.67,296,4.73,67.3,3220.33,844,49.46,23.79,77.08,1351.4
226439,15-01-2022 04:30,18.2,341,Premium,7.49,12.65,42.34,0.67,296,4.14,58.81,3256.99,894,57.5,23.76,74.33,1340.91
226499,15-01-2022 05:30,17.4,348,Premium,7.49,12.65,42.34,0.67,296,4.27,60.38,3263.36,934,54.8,21.39,78.93,1356.46
226564,15-01-2022 06:35,16.5,341,Premium,7.49,12.65,42.34,0.67,296,4.15,59.97,3193.65,934,56.06,22.59,77.95,1333.86
226621,15-01-2022 07:32,19.8,348,Premium,7.49,12.65,42.34,0.67,296,4.39,62.85,3195.32,934,42.35,22.56,75.93,1323.75
226684,15-01-2022 08:35,16.3,346,Premium,7.49,12.65,42.34,0.67,296,4.08,60.95,3182.36,924,49.99,22,78.48,1319.58
227044,15-01-2022 14:35,15.8,344,Premium,7.49,12.65,42.34,0.67,296,3.4,50.14,3175.07,1094,51.24,22.11,76.93,1315.25
227106,15-01-2022 15:37,16.7,341,Premium,7.49,12.65,42.34,0.67,296,3.9,63.03,3165.97,925,48.44,23.28,75.57,1320.3
227159,15-01-2022 16:30,16,339,Premium,7.49,12.65,42.34,0.67,296,4.07,66.38,3231.92,955,46.18,20.39,77.84,1308.26
227699,16-01-2022 01:30,14.9,340,Premium,7.37,12.81,42.34,0.67,279,3.71,63.49,3182.84,1014,55.49,23.98,69.26,1340.1
227764,16-01-2022 02:35,17.2,339,Premium,7.37,12.81,42.34,0.67,279,3.97,66.5,3109.59,994,51.91,23.77,73.4,1332.82
227821,16-01-2022 03:32,17,337,Premium,7.37,12.81,42.34,0.67,279,3.95,63.31,3119.37,965,51.35,23.9,76.51,1340.34
227944,16-01-2022 05:35,15.8,344,Premium,7.37,12.81,42.34,0.67,279,4.1,64.83,3073.7,955,52.69,23.13,69.92,1334.8
227999,16-01-2022 06:30,20.6,348,Premium,7.37,12.81,42.34,0.67,279,3.89,64.13,3051.67,955,52.73,22.85,71.07,1345.46
228063,16-01-2022 07:34,19.6,341,Premium,7.37,12.81,42.34,0.67,279,3.62,63.09,3070.34,943,48.25,23.33,68.81,1330.96
228121,16-01-2022 08:32,18,344,Premium,7.37,12.81,42.34,0.67,279,3.67,65.13,3105.33,943,43.21,22.53,69.88,1331.62
228187,16-01-2022 09:38,17.5,339,Premium,7.37,12.81,42.34,0.67,279,3.6,64.28,3138.41,944,51.77,21.1,76.73,1333.35
228243,16-01-2022 10:34,17.8,334,Premium,7.37,12.81,42.34,0.67,279,3.68,65,3073.45,943,41.33,21.92,75.74,1331.91
228299,16-01-2022 11:30,16.2,339,Premium,7.37,12.81,42.34,0.67,279,3.59,64.52,3149.86,944,41.1,23.38,75.29,1322.37
228359,16-01-2022 12:30,17,339,Premium,7.37,12.81,42.34,0.67,279,3.87,64.4,3112.43,944,41.95,22.67,75.68,1318.07
228664,16-01-2022 17:35,17.5,332,Premium,7.37,12.81,42.34,0.67,279,2.94,60.24,3087.96,944,44.24,21.51,71.94,1405.55
228726,16-01-2022 18:37,18.1,334,Premium,7.37,12.81,42.34,0.67,279,3.06,63.36,3064.95,964,51.1,23.35,75.38,1363.48
228785,16-01-2022 19:36,14,346,Premium,7.37,12.81,42.34,0.67,279,3.06,65.02,3134.6,994,48.57,21.73,76.3,1299.67
228843,16-01-2022 20:34,15.2,344,Premium,7.37,12.81,42.34,0.67,279,2.94,63.28,3288.23,994,53.8,22.72,75.45,1311.65
228904,16-01-2022 21:35,15.6,346,Premium,7.37,12.81,42.34,0.67,279,3.06,66.43,3168.61,984,43.11,19.69,77.24,1300.8
228964,16-01-2022 22:35,16.2,344,Premium,7.37,12.81,42.34,0.67,279,3.04,64.67,3044.11,974,44.17,23.23,70.81,1299.66
229021,16-01-2022 23:32,14.1,352,Premium,7.37,12.81,42.34,0.67,279,2.95,63.13,3031.71,974,43.98,24.2,68.02,1303.34
229079,17-01-2022 00:30,15.8,350,Premium,7.18,13.01,42.34,0.67,286,2.95,64.1,3145.66,974,62.9,22.43,70.53,1289.65
229142,17-01-2022 01:33,15.4,348,Premium,7.18,13.01,42.34,0.67,286,2.95,62.31,3050.46,954,66.14,23.76,72.56,1339.45
229205,17-01-2022 02:36,17.6,317,Premium,7.18,13.01,42.34,0.67,286,2.77,58.68,2900.09,915,51.26,24.44,70.94,1367.44
229259,17-01-2022 03:30,15.8,341,Premium,7.18,13.01,42.34,0.67,286,3.4,65.83,3082.52,974,43.61,22.98,72.5,1318.86
229321,17-01-2022 04:32,19.8,344,Premium,7.18,13.01,42.34,0.67,286,3.25,63.12,3200.64,944,61.68,23.85,70.46,1334.73
229379,17-01-2022 05:30,18.4,341,Premium,7.18,13.01,42.34,0.67,286,3.29,63.69,2850.25,943,52.96,25.52,69.61,1357.78
229500,17-01-2022 07:31,23.1,327,Non premium,,13.01,42.34,0.67,286,3.72,75.22,3027.28,844,43.61,24.17,70.81,1326.03
229924,17-01-2022 14:35,18.2,322,Non premium,7.18,13.01,42.34,0.67,,3.87,78.19,3205.58,864,52.81,22.94,75.41,1343.81
229980,17-01-2022 15:31,22.5,327,Non premium,7.18,13.01,42.34,0.67,286,3.81,76.86,3180.57,864,51.06,23.15,75.6,1335.47
230039,17-01-2022 16:30,22.2,332,Non premium,7.18,13.01,42.34,0.67,286,3.86,77.49,3145.5,864,43.63,21.5,75.21,1338.5
230579,18-01-2022 01:30,21.6,332,Non premium,7.37,12.81,42.34,0.67,248,3.66,65.65,3025.19,795,46.14,25.53,69.08,1371.76
230644,18-01-2022 02:35,22.6,322,Non premium,7.37,12.81,42.34,0.67,248,3.73,65.32,3186.25,844,52.73,24.43,69.15,1344.43
230701,18-01-2022 03:32,23.4,329,Non premium,7.37,12.81,42.34,0.67,248,3.76,71.99,3229.89,834,55.97,25.18,68.55,1330.04
230759,18-01-2022 04:30,22.8,327,Non premium,7.37,12.81,42.34,0.67,248,3.61,73.56,3003.7,795,49.44,25.59,69.94,1355.44
230821,18-01-2022 05:32,25.4,310,Non premium,7.37,12.81,42.34,0.67,248,3.71,75.49,2913.4,795,56.08,25.2,70.12,1359.57
230945,18-01-2022 07:36,26.7,334,Non premium,7.37,12.81,42.34,0.67,248,4.11,79.07,3115.25,786,52.12,21.26,73.1,1341.4
230999,18-01-2022 08:30,24.4,329,Non premium,7.37,12.81,42.34,0.67,248,3.86,77.71,3014.32,789,50.32,21.04,77.91,1352.76
231064,18-01-2022 09:35,23.4,325,Non premium,7.37,12.81,42.34,0.67,248,3.84,78.85,3108.78,789,58.46,21.74,74,1339.92
231119,18-01-2022 10:30,24.2,322,Non premium,7.37,12.81,42.34,0.67,248,3.71,75.14,3270.18,795,82.6,26.42,65.79,1278.78
231181,18-01-2022 11:32,26.4,325,Non premium,7.37,12.81,42.34,0.67,248,3.78,75.19,2772.68,785,57.08,18.35,75.62,1316.68
231301,18-01-2022 13:32,24.8,315,Non premium,7.37,12.81,42.34,0.67,,3.84,78.45,3121.89,786,58.88,21.76,73.03,1304.36
231365,18-01-2022 14:36,26,302,Non premium,7.37,12.81,42.34,0.67,248,3.36,67.33,3154.83,795,75.8,25.5,64.3,1359.29
231428,18-01-2022 15:39,21.8,312,Non premium,7.37,12.81,42.34,0.67,248,4.09,72.99,3201.62,894,40.01,22.07,75.4,1314.4
231967,19-01-2022 00:38,18.5,332,Non premium,7.28,12.91,42.34,0.67,241,4.02,71.86,3212.11,894,60.85,22.49,64.73,1334.68
232024,19-01-2022 01:35,23.8,322,Non premium,7.28,12.91,42.34,0.67,241,4.22,75.07,3108.16,845,51.64,23.19,66,1366.99
232085,19-01-2022 02:36,23.4,325,Non premium,7.28,12.91,42.34,0.67,241,,75.2,3105.6,845,53.52,23.49,67.41,1351.79
232143,19-01-2022 03:34,22.6,322,Non premium,7.28,12.91,42.34,0.67,241,4.19,77.08,3191.71,864,50.62,24.03,66.99,1340.66
232199,19-01-2022 04:30,20.9,327,Non premium,7.28,12.91,42.34,0.67,241,4.37,77.68,3258.11,864,58.9,23.43,67.72,1340.93
232264,19-01-2022 05:35,25.7,329,Non premium,7.28,12.91,42.34,0.67,241,3.56,70.12,3057.54,875,52.37,24.56,67.41,1327.5
232385,19-01-2022 07:36,21,320,Non premium,7.28,12.91,42.34,0.67,241,4.33,78.34,3252.96,914,43.75,21.27,67.13,1334.81
232441,19-01-2022 08:32,26.6,322,Non premium,7.28,12.91,42.34,0.67,241,4.2,69.42,3159.98,894,43.65,22.91,72.36,1343.12
232499,19-01-2022 09:30,27.1,329,Non premium,7.28,12.91,42.34,0.67,241,3.86,68.86,3077.48,845,48.36,25.55,72.28,1351.43
232564,19-01-2022 10:35,25.7,334,Non premium,7.28,12.91,42.34,0.67,241,3.84,67.79,3276.01,875,57.62,22.66,77.7,1341.94
232923,19-01-2022 16:34,15.4,332,Premium,7.28,12.91,42.34,0.67,241,3.09,54.15,3183.1,1134,41.47,20.35,80.9,1304.46
232979,19-01-2022 17:30,16.7,344,Premium,7.28,12.91,42.34,0.67,241,3.46,66.41,3088.2,934,39.57,19.7,80.12,1319.59
233041,19-01-2022 18:32,15.9,334,Premium,7.28,12.91,42.34,0.67,241,3.47,68.7,3086.21,919,52.16,19.94,79.86,1324.23
233104,19-01-2022 19:35,16.5,350,Premium,7.28,12.91,42.34,0.67,241,3.45,68.58,3070.99,924,44.49,20.67,79.59,1352.1
233159,19-01-2022 20:30,17.2,341,Premium,7.28,12.91,42.34,0.67,241,3.31,67.57,3440.03,894,81.89,21.27,68.21,1345.52
233221,19-01-2022 21:32,16.4,344,Premium,7.28,12.91,42.34,0.67,241,3.58,68.9,3190.8,919,55.2,21.31,72.62,1343.67
233279,19-01-2022 22:30,15.7,339,Premium,7.28,12.91,42.34,0.67,241,3.44,70.1,3170.94,919,46.54,20.21,74.8,1312.49
233342,19-01-2022 23:33,18.8,327,Premium,7.28,12.91,42.34,0.67,241,3.48,69.41,3143.47,919,52.81,23.51,71.97,1316.66
233404,20-01-2022 00:35,17.6,339,Premium,7.2,12.98,42.34,0.67,235,3.37,69.12,3177,954,50.66,22.06,74.7,1330.57
233459,20-01-2022 01:30,19.4,341,Premium,7.2,12.98,42.34,0.67,235,3.55,69.66,3174.01,955,50.2,21.83,75.19,1326.76
233521,20-01-2022 02:32,18.2,334,Premium,7.2,12.98,42.34,0.67,235,3.46,68.09,3064.23,974,42.63,22.34,74.14,1315.98
233576,20-01-2022 03:27,18.6,347,Premium,7.2,12.98,42.34,0.67,235,3.43,66.31,3254.31,944,57.14,22.7,73.85,1318.89
233639,20-01-2022 04:30,17.9,344,Premium,7.2,12.98,42.34,0.67,235,3.44,66.63,3134.38,954,57.64,21.89,75.06,1331.94
233701,20-01-2022 05:32,17.6,341,Premium,7.2,12.98,42.34,0.67,235,3.35,64.94,3160.88,954,48.59,23.34,73.73,1338.51
233759,20-01-2022 06:30,18.8,344,Premium,7.2,12.98,42.34,0.67,235,3.3,65.09,3373.01,925,49.44,21.18,77.41,1330.4
233821,20-01-2022 07:32,17.8,347,Premium,7.2,12.98,42.34,0.67,235,3.22,63.64,3147.4,925,70.66,25.23,70.56,1336.64
233879,20-01-2022 08:30,18,341,Premium,7.2,12.98,42.34,0.67,235,3.2,65.22,3204.38,915,49.61,22.23,74.06,1343.66
233937,20-01-2022 09:28,20.2,339,Premium,7.2,12.98,42.34,0.67,235,3.24,65.16,3319.04,903,48.15,23.87,72.97,1339.27
234061,20-01-2022 11:32,17.8,341,Premium,7.2,12.98,42.34,0.67,235,3.32,65.02,3175.62,924,52.08,23.29,72.98,1344.1
234182,20-01-2022 13:33,18.4,337,Premium,7.2,12.98,42.34,0.67,235,3.4,66.83,3197.04,924,58.06,22.06,76.66,1338.31
234239,20-01-2022 14:30,18.4,334,Premium,7.2,12.98,42.34,0.67,235,3.37,66.33,3258.64,894,47.48,22.97,76.47,1344.37
234303,20-01-2022 15:34,18.3,332,Premium,7.2,12.98,42.34,0.67,235,3.59,69.1,3078.04,864,60.7,22.82,74.74,1305.99
234359,20-01-2022 16:30,20.4,325,Premium,7.2,12.98,42.34,0.67,235,3.36,65.16,2858.09,915,87.79,27.25,65.09,1325.76
234427,20-01-2022 17:38,25,344,Premium,7.2,12.98,42.34,0.67,235,3.47,66.69,2900.71,915,52.9,25.17,67.18,1316.08
234484,20-01-2022 18:35,20.5,341,Premium,7.2,12.98,42.34,0.67,235,3.15,61.72,3174.35,934,51.73,21.97,74.79,1329.19
234546,20-01-2022 19:37,16.5,344,Premium,7.2,12.98,42.34,0.67,235,3.14,63.1,3005.25,1014,46.27,22.45,76.24,1318.43
234599,20-01-2022 20:30,16.4,346,Premium,7.2,12.98,42.34,0.67,235,3.16,51.81,2002.19,805,109.55,30.87,54.44,1434.02
234664,20-01-2022 21:35,18.2,344,Premium,7.2,12.98,42.34,0.67,235,3.24,67.2,3174.6,984,47.77,23.8,72.27,1316.36
234719,20-01-2022 22:30,18.6,344,Premium,7.2,12.98,42.34,0.67,235,3.12,64.07,3299.37,994,50.16,22.81,75.04,1326.44
234784,20-01-2022 23:35,19,346,Premium,7.2,12.98,42.34,0.67,235,3.24,64.56,3350.88,994,49.57,23.76,74.67,1322.31
234844,21-01-2022 00:35,18.5,350,Premium,7.46,12.71,42.83,0.6,231,3.15,63.14,3290.12,995,61.33,23.39,75.33,1317.95
235199,21-01-2022 06:30,19.4,327,Premium,7.46,12.71,42.83,0.6,231,3.33,61.37,2813.01,975,77.94,26.18,61.84,1343.16
235261,21-01-2022 07:32,19,325,Premium,7.46,12.71,42.83,0.6,231,3.38,61.94,3182.25,974,58.57,22.57,75.15,1328.34
235323,21-01-2022 08:34,17.1,329,Premium,7.46,12.71,42.83,0.6,231,3.18,59.15,3216.1,974,54.24,21.83,76.19,1322.79
236244,22-01-2022 00:35,16.4,341,Premium,7.4,12.95,42.83,0.6,229,3.21,62.9,3255.57,955,43.96,24.7,71.21,1362.17
236299,22-01-2022 01:30,14.6,346,Premium,7.4,12.95,42.83,0.6,229,3.16,58.74,3376.36,974,61.83,23.79,70.12,1346.85
236364,22-01-2022 02:35,16.2,337,Premium,7.4,12.95,42.83,0.6,229,3.34,62.58,3686.31,915,53.94,20.9,81.01,1319.21
236419,22-01-2022 03:30,18.5,341,Premium,7.4,12.95,42.83,0.6,229,3.27,63.48,3220.53,974,42.02,22.72,78.83,1313.02
236481,22-01-2022 04:32,16.5,339,Non premium,7.4,12.95,42.83,0.6,229,3.75,71.44,3300.85,874,42.63,21.61,77.97,1320.31
236539,22-01-2022 05:30,21.2,327,Non premium,7.4,12.95,42.83,0.6,229,3.86,73.13,3046.97,844,35.28,22.38,75.74,1305.06
236601,22-01-2022 06:32,20.4,329,Non premium,7.4,12.95,42.83,0.6,229,3.73,72.21,3129.03,864,37.23,24.44,74.57,1295.25
236664,22-01-2022 07:35,17.2,327,Premium,7.4,12.95,42.83,0.6,229,3.43,63.18,3098.22,915,40.3,22.4,77.13,1328.95
236719,22-01-2022 08:30,17.7,334,Premium,7.4,12.95,42.83,0.6,229,3.38,64.87,3147.28,940,38.65,22.6,76.67,1304.95
236782,22-01-2022 09:33,17.3,325,Premium,7.4,12.95,42.83,0.6,229,3.38,66.13,2977.1,969,39.11,22.83,77.36,1304.11
236844,22-01-2022 10:35,15.5,322,Premium,7.4,12.95,42.83,0.6,229,3.41,67.6,3121.43,984,42.02,21.24,77.66,1308.23
236899,22-01-2022 11:30,16.2,337,Premium,7.4,12.95,42.83,0.6,229,3.38,66.05,3067.45,983,39.38,22.01,77.39,1341.11
236964,22-01-2022 12:35,18,337,Premium,7.4,12.95,42.83,0.6,229,3.26,64.14,3219.05,944,53.75,22.67,75.95,1325.64
237019,22-01-2022 13:30,18.2,341,Premium,7.4,12.95,42.83,0.6,229,3.49,66.8,3002.92,974,39.15,23.12,75.54,1281.38
237085,22-01-2022 14:36,17.2,337,Premium,7.4,12.95,42.83,0.6,229,3.35,67.09,3205.84,965,41.39,22.32,77.27,1305.03
237144,22-01-2022 15:35,18.7,337,Premium,7.4,12.95,42.83,0.6,229,3.22,64.66,3261.1,943,41.2,22.17,75.03,1312.17
237202,22-01-2022 16:33,18.2,339,Premium,7.4,12.95,42.83,0.6,229,3.32,63.82,3151.9,944,46.29,23.35,74.41,1358.48
237684,23-01-2022 00:35,16.8,339,Premium,7.56,12.86,42.83,0.6,239,3.36,65.93,3148.95,925,55.45,22.17,76.43,1340.33
237744,23-01-2022 01:35,21.1,346,Premium,7.56,12.86,42.83,0.6,239,3.29,62.53,3116.6,895,73.9,24.12,72.53,1331.59
237861,23-01-2022 03:32,21.2,348,Premium,7.56,12.86,42.83,0.6,239,3.24,53.78,3354.14,894,88.4,24.27,66.24,1330.13
237919,23-01-2022 04:30,20.7,346,Premium,7.56,12.86,42.83,0.6,239,3.63,60.41,3120.52,915,52.85,23.65,74.13,1305.89
237984,23-01-2022 05:35,19.3,344,Premium,7.56,12.86,42.83,0.6,239,3.48,58.19,3134.29,943,44.22,23.02,75.93,1328.08
238039,23-01-2022 06:30,26.7,346,Premium,7.56,12.86,42.83,0.6,239,3.46,55.38,3107.34,894,82.37,26.72,67.74,1311.63
238704,23-01-2022 17:35,16.4,350,Premium,7.56,12.86,42.83,0.6,239,3.82,59.29,3426.53,974,47.73,21.59,81.88,1343.33
238759,23-01-2022 18:30,15.8,346,Premium,7.56,12.86,42.83,0.6,239,3.84,59.35,3083.45,955,49.51,24.04,74.06,1342.22
238817,23-01-2022 19:28,19.2,367,Premium,7.56,12.86,42.83,0.6,239,3.89,61.83,3163.71,895,71.6,23.29,75.22,1336.79
238943,23-01-2022 21:34,18.5,360,Premium,7.56,12.86,42.83,0.6,239,3.94,63.69,3071.89,955,46.7,25.94,71.78,1341.99
238999,23-01-2022 22:30,17.6,350,Premium,7.56,12.86,42.83,0.6,239,4,62.73,3007.94,955,54.57,24.34,73.19,1319.19
239064,23-01-2022 23:35,19.5,348,Premium,7.56,12.86,42.83,0.6,239,3.93,61.8,3042.66,955,56.24,23.01,74.69,1326.04
239119,24-01-2022 00:30,17.7,348,Premium,7.48,12.9,42.83,0.6,231,3.85,62.02,3166.45,954,50.22,23.22,74.07,1318.92
239181,24-01-2022 01:32,17.8,339,Premium,7.48,12.9,42.83,0.6,231,3.98,60.72,3216.72,944,59.13,24.24,70.85,1320.67
239244,24-01-2022 02:35,18.1,334,Premium,7.48,12.9,42.83,0.6,231,4.12,65.38,3156.24,944,51.5,24.97,69.75,1304.51
239299,24-01-2022 03:30,19,341,Premium,7.48,12.9,42.83,0.6,231,3.83,60.15,3241.33,894,73.23,24.95,62.91,1326.71
239361,24-01-2022 04:32,21.4,339,Premium,7.48,12.9,42.83,0.6,231,4.08,60.81,3293.69,944,52.08,24.06,75.48,1310.95
239419,24-01-2022 05:30,15,344,Premium,7.48,12.9,42.83,0.6,231,3.93,59.14,3193.82,944,55.82,24.4,74.75,1326.57
239539,24-01-2022 07:30,22,339,Premium,7.48,12.9,42.83,0.6,231,3.93,60.97,3211.9,954,47.27,22.88,75.72,1320.79
239601,24-01-2022 08:32,18.2,344,Premium,7.48,12.9,42.83,0.6,231,3.82,57.74,3057.52,944,50.62,22.6,77.7,1378.19
239724,24-01-2022 10:35,16.9,337,Premium,7.48,12.9,42.83,0.6,231,4.15,60.92,2988.22,983,40.76,22.16,76.53,1323.78
239783,24-01-2022 11:34,15.5,332,Premium,7.48,12.9,42.83,0.6,231,4.06,60.84,3211.03,1024,57.52,22.3,78.33,1342.93
239842,24-01-2022 12:33,19.3,341,Premium,7.48,12.9,42.83,0.6,231,3.88,60.57,3080.41,1014,46.72,22.53,80.5,1357.87
239905,24-01-2022 13:36,15.6,346,Premium,7.48,12.9,42.83,0.6,231,3.87,58.73,3254.03,1044,52.31,21.14,81.29,1336.96
239964,24-01-2022 14:35,15.4,341,Premium,7.48,12.9,42.83,0.6,231,3.48,57.56,3149.02,1044,49.23,22.76,78.79,1325.59
240025,24-01-2022 15:36,19,344,Premium,7.48,12.9,42.83,0.6,231,3.1,50.65,3241.56,1014,95.43,23.58,63.16,1303.57
240077,24-01-2022 16:28,18.4,355,Premium,7.48,12.9,42.83,0.6,231,3.09,50.71,3208,944,89.73,25.87,59.81,1324.51
240148,24-01-2022 17:39,20.5,346,Premium,7.48,12.9,42.83,0.6,231,3.23,53.87,3182.44,994,53.73,19.87,72.67,1350.11
240205,24-01-2022 18:36,18.8,341,Premium,7.48,12.9,42.83,0.6,231,3.45,57.09,3172.15,995,50.59,20,79.93,1339.29
240264,24-01-2022 19:35,19.4,339,Premium,7.48,12.9,42.83,0.6,231,3.45,57.28,3220.76,1023,55.26,23.15,74.94,1316.9
240320,24-01-2022 20:31,18.5,334,Premium,7.48,12.9,42.83,0.6,231,3.4,55.88,3221.37,1023,53.9,23.84,71.85,1307.55
240384,24-01-2022 21:35,18.2,337,Premium,7.48,12.9,42.83,0.6,231,3.45,56.86,3227.1,1044,44.05,22.02,76.34,1304.26
240444,24-01-2022 22:35,15,344,Premium,7.48,12.9,42.83,0.6,231,3.47,57.35,3188.49,1035,58.92,21.7,75.83,1331.84
240507,24-01-2022 23:38,16.3,353,Premium,7.48,12.9,42.83,0.6,231,3.49,58.84,3194.43,1023,51.33,22.55,76.77,1343.13
240559,25-01-2022 00:30,16.8,359,Premium,7.6,12.65,42.83,0.6,227,3.52,59.11,3293.92,1014,54.74,21.58,75.72,1333.05
240621,25-01-2022 01:32,17.2,357,Premium,7.6,12.65,42.83,0.6,227,3.48,60.64,3158.23,994,60.38,23.37,74.46,1340.52
240684,25-01-2022 02:35,18.3,352,Premium,7.6,12.65,42.83,0.6,227,3.67,58.67,3278.28,974,46.03,21.85,75.72,1345.02
240747,25-01-2022 03:38,17.5,353,Premium,7.6,12.65,42.83,0.6,227,4.06,56.32,3283.81,973,50.2,21.93,68.22,1353.97
240803,25-01-2022 04:34,16.9,355,Premium,7.6,12.65,42.83,0.6,227,4.25,59.42,3197.04,974,53.19,22.34,73.02,1334.9
240861,25-01-2022 05:32,16.7,352,Premium,7.6,12.65,42.83,0.6,227,4.15,57.45,3153.74,964,54.93,21.69,72.87,1339.65
240921,25-01-2022 06:32,15.8,355,Premium,7.6,12.65,42.83,0.6,227,4.26,60.44,3162.08,964,49.95,21.63,73.95,1340.05
240984,25-01-2022 07:35,16.5,352,Premium,7.6,12.65,42.83,0.6,227,4.44,60.94,3192.16,965,49.74,23.06,73.15,1336.5
241041,25-01-2022 08:32,16.1,346,Premium,7.6,12.65,42.83,0.6,227,4.26,59.76,3043.36,944,47.94,22.32,74.36,1336.65
241514,25-01-2022 16:25,14.5,337,Premium,7.6,12.65,42.83,0.6,227,4.57,63.21,2988.87,955,50.11,21.64,76.15,1318.61
242004,26-01-2022 00:35,17.8,341,Premium,7.67,12.8,42.83,0.6,229,4.33,58.58,3173.95,1014,60.09,23.68,71.29,1315.88
242067,26-01-2022 01:38,18.5,339,Premium,7.67,12.8,42.83,0.6,229,3.87,54.14,2976.53,944,84.27,27.17,61.98,1338.12
242119,26-01-2022 02:30,17.9,337,Premium,7.67,12.8,42.83,0.6,229,4.07,57.74,3209.42,995,45.41,22.15,72.06,1335.9
242186,26-01-2022 03:37,16,341,Premium,7.67,12.8,42.83,0.6,229,3.84,52.98,2544.6,765,70.89,29.8,48.52,1397.15
242301,26-01-2022 05:32,17.2,353,Premium,7.67,12.8,42.83,0.6,229,3.5,59.22,3098.92,984,45.18,23.53,74.4,1339.63
242364,26-01-2022 06:35,16.5,361,Premium,7.67,12.8,42.83,0.6,229,3.58,60.04,3174.14,1004,45.62,23.95,70.92,1335.67
242421,26-01-2022 07:32,21.2,329,Non premium,7.67,12.8,42.83,0.6,229,4.18,69.8,3056.03,844,49.44,20.87,77.86,1360.9
242484,26-01-2022 08:35,24.5,327,Non premium,7.67,12.8,42.83,0.6,229,4.04,71.82,3100.23,835,42.69,22.1,77,1345.6
242544,26-01-2022 09:35,25.1,325,Non premium,7.67,12.8,42.83,0.6,229,4.17,73.28,3063.18,820,52.5,22.01,75.89,1356.41
242603,26-01-2022 10:34,24.7,317,Non premium,7.67,12.8,42.83,0.6,229,4.03,69.95,3115.52,835,55.14,25.15,60.17,1379.95
242661,26-01-2022 11:32,23.2,327,Non premium,7.67,12.8,42.83,0.6,229,3.74,67.12,3136.59,875,56.33,22.83,74.64,1340.49
242719,26-01-2022 12:30,16.2,334,Premium,7.67,12.8,42.83,0.6,229,3.51,59.07,3212.22,1014,42.44,22.98,74.58,1328.85
242784,26-01-2022 13:35,15.3,329,Premium,7.67,12.8,42.83,0.6,229,3.58,58.77,3191.84,1023,42.44,22.74,74.94,1323.39
242841,26-01-2022 14:32,15.5,359,Premium,7.67,12.8,42.83,0.6,229,3.71,59.32,3106.81,1023,46.68,23.1,74.88,1319.25
242899,26-01-2022 15:30,15.2,346,Premium,7.67,12.8,42.83,0.6,229,3.58,58.97,3210.2,1023,44.11,22.45,75.28,1308.3
242959,26-01-2022 16:30,15.8,350,Premium,7.67,12.8,42.83,0.6,229,3.62,59.22,3234.45,1023,47.33,20.55,77.46,1310.45
243021,26-01-2022 17:32,15.4,355,Premium,7.67,12.8,42.83,0.6,229,3.51,58.71,3295.18,1023,47.85,21.68,76.92,1302.95
243084,26-01-2022 18:35,17.8,346,Premium,7.67,12.8,42.83,0.6,229,3.47,58.44,3168.96,1009,43.88,23.24,75.81,1313.21
243141,26-01-2022 19:32,18.2,344,Premium,7.67,12.8,42.83,0.6,229,3.51,57.95,3136.63,999,57.44,25.57,72.68,1310.07
243199,26-01-2022 20:30,17.4,346,Premium,7.67,12.8,42.83,0.6,229,3.54,59.3,3067.73,999,44.84,23.12,75.72,1322.76
243263,26-01-2022 21:34,18.8,350,Premium,7.67,12.8,42.83,0.6,229,3.65,60.28,3129.73,984,46.33,23.68,75,1326.99
243319,26-01-2022 22:30,14.7,348,Premium,7.67,12.8,42.83,0.6,229,3.69,60.92,3134.99,974,47.56,25.24,72.26,1323.4
243384,26-01-2022 23:35,18,341,Premium,7.67,12.8,42.83,0.6,229,3.69,60.38,3217.11,974,60.83,25.27,71.72,1313.8
243447,27-01-2022 00:38,15.9,341,Premium,7.47,13.01,42.83,0.6,233,3.64,61.25,3192.11,974,55.53,24.1,72.58,1317.88
243499,27-01-2022 01:30,20,347,Premium,7.47,13.01,42.83,0.6,233,3.67,60.99,3183.02,974,53.42,24.53,72.24,1317.66
243561,27-01-2022 02:32,17.4,344,Premium,7.47,13.01,42.83,0.6,233,3.62,61.1,3266.08,954,55.26,25.49,72.03,1317.81
243625,27-01-2022 03:36,18.5,339,Premium,7.47,13.01,42.83,0.6,233,3.78,61.84,3188.38,974,54.34,22.61,76.71,1326.7
243686,27-01-2022 04:37,17.2,344,Premium,7.47,13.01,42.83,0.6,233,3.73,62.67,3270.97,974,41.83,23.02,72.75,1314.66
243738,27-01-2022 05:29,18.1,341,Non premium,7.47,13.01,42.83,0.6,233,3.54,60.61,3191.56,954,48.54,24.82,70.47,1315.03
243801,27-01-2022 06:32,21.5,334,Non premium,7.47,13.01,42.83,0.6,233,4.09,73.82,3161.98,844,39.67,22.05,73.01,1346.01
243921,27-01-2022 08:32,21.5,339,Non premium,7.47,13.01,42.83,0.6,233,4.09,74.84,3130.44,845,46.22,21.43,73.67,1357.14
243984,27-01-2022 09:35,21.1,327,Non premium,7.47,13.01,42.83,0.6,233,3.67,65.83,3188.28,964,43.63,22.43,73.05,1331.01
244039,27-01-2022 10:30,20.5,334,Non premium,7.47,13.01,42.83,0.6,233,3.47,63.27,3144.27,1014,46.85,21.06,77.33,1331.58
244101,27-01-2022 11:32,19.1,337,Premium,7.47,13.01,42.83,0.6,233,3.46,63.38,3085.13,1029,50.76,22.63,74.27,1331.09
244161,27-01-2022 12:32,14.7,350,Premium,7.47,13.01,42.83,0.6,233,3.56,64.66,3071.18,1029,43.84,22.9,74.45,1319.09
244219,27-01-2022 13:30,16.9,355,Premium,7.47,13.01,42.83,0.6,233,3.67,66.34,3103.75,1014,45.26,21.95,75.38,1316.45
244281,27-01-2022 14:32,15.9,341,Premium,7.47,13.01,42.83,0.6,233,3.67,66.72,3205.59,1014,49.82,22.62,74.46,1324.2
244344,27-01-2022 15:35,16.3,346,Premium,7.47,13.01,42.83,0.6,233,3.65,66.09,3159.3,994,44.82,22.57,75.57,1334.31
244399,27-01-2022 16:30,15.8,348,Premium,7.47,13.01,42.83,0.6,233,3.73,66.95,2995,994,46.73,23.07,74.3,1331.28
244889,28-01-2022 00:40,17.4,355,Premium,7.54,12.71,42.83,0.6,236,3.53,62.05,3121.3,994,44.8,23.35,74.06,1334.58
244939,28-01-2022 01:30,17,357,Premium,7.54,12.71,42.83,0.6,236,3.52,63.96,3000.32,994,66.91,21.63,77.46,1327.34
245004,28-01-2022 02:35,15.2,378,Premium,7.54,12.71,42.83,0.6,236,3.54,62.26,3130.08,974,50.68,21.9,77.58,1327.21
245061,28-01-2022 03:32,16.1,368,Premium,7.54,12.71,42.83,0.6,236,3.74,61.85,3099.16,994,41.68,23.4,74.63,1315.36
245125,28-01-2022 04:36,16.7,353,Premium,7.54,12.71,42.83,0.6,236,3.61,61.89,3042.99,974,49.42,22.95,74.55,1309.24
245179,28-01-2022 05:30,19,339,Premium,7.54,12.71,42.83,0.6,236,3.69,62.87,3092.78,964,47.75,23.99,74.01,1321.89
245241,28-01-2022 06:32,16.3,357,Premium,7.54,12.71,42.83,0.6,236,3.54,61.79,3041.21,974,42.94,23.55,71.12,1330.72
245304,28-01-2022 07:35,18.4,355,Premium,7.54,12.71,42.83,0.6,236,3.65,63.58,2953.04,974,39.01,23.05,71.33,1310.49
245359,28-01-2022 08:30,21.2,346,Non premium,7.54,12.71,42.83,0.6,236,3.62,62.41,3259.11,943,43.27,20.48,73.97,1319.68
